Repository: ehewins/graphene-photodetectors-project

This repository contains the data, data processing, and modelling for Ellis Hewins and Jack Bourne's 2024 Physics MSc project.
Project supervisor: Dr. Oleg Makarovsky (associate professor at the School of Physics and Astronomy, University of Nottingham).

# About the Project

The project centres around graphene-based photodetectors, functionalised using either quantum dots or perovskite nanocrystals to achieve photoconductive gain via a photogating effect. 

The `data` folder contains electrical measurements for several different samples (grouped into subfolders), as well as Python scripts used to graph the results and perform data analysis.
Information about each sample can be found in the README files of each subfolder.

The `model` folder contains scripts which computationally model condution in the graphene transistors. More details to follow in future revisions of this file.

# CVD Graphene FET Measurements, with High Source-Drain Voltages

The measurement data in this folder was recorded on the 26th of March 2024.
The purpose of these measurements was to test the boundaries of how high a source-drain current can be passed through the graphene channel, and to observe the effect higher current has on the photoresponsivity of the device. We also sought to maximise the measured photocurrent by optimising the gate voltage across the device based on previous measurements. Device 1 (CVD1) had gate voltage of -11.5 V across it, and Device 2 (CVD2) a voltage of -1.3 V.
After these measurements, a final set of source-drain current versus gate voltage measurements were taken for both devices in both dark and illuminated conditions.
The results were collected at room temperature and a pressure of 3x10^{-6} mbar. The GFETs have a Si/SiO2 substrate, with an oxide layer thickness of 90 nm. All current measurements are in units of Amperes, and all voltage measurements in Volts.

# About the Files

`CVD1F-time-100mV.dat` and `CVD2F-time-100mV.dat` are measurements of the source-drain current versus time, while the window of the cryostat was repeatedly covered and uncovered to expose the devices to 4.5mW 405 nm laser light. The source-drain voltage was 100 mV during these measurements. The columns are the datapoint number, the time in seconds, the source-drain voltage and the source-drain current.

`CVD1F-time-200mV.dat`, `CVD2F-time-200mV.dat`, `CVD1F-time-300mV.dat`, and `CVD2F-time-300mV.dat` contain similar measurements to those described above, except with progressively increasing source-drain voltages (indicated in the file name).

`CVD1F-Isd-Vg-Dark-final.dat`, `CVD1F-Isd-Vg-Light-final.dat`, `CVD2F-Isd-Vg-Dark-final.dat`, and `CVD2F-Isd-Vg-Light-final.dat` are a final set of source-drain current versus gate voltage measurements. These were taken to confirm the final state of the devices after the day's measurements. The first column gives the gate voltage, the second the gate current, the third the source-drain voltage, and the fourth the source-drain current.

`data-processing.py` graphs the data in the files above, and also determines the parameters of interest from each file - these being the photocurrent for the time related measurements, and the Dirac voltage (hence carrier concentration) + various calculations of the mobility for the gate voltage measurements.

File: data/cvd_high_current_26032024/CVD1F-Isd-Vg-Dark-final.dat (part 1 of 2)
-2.500000E+1	 -2.333161E-9	 1.000109E-2	 8.328318E-6
-2.480000E+1	 -2.152029E-9	 1.000100E-2	 8.299344E-6
-2.460000E+1	 -1.980940E-9	 1.000096E-2	 8.272404E-6
-2.440000E+1	 -1.880666E-9	 1.000099E-2	 8.244276E-6
-2.420000E+1	 -1.807192E-9	 1.000109E-2	 8.218685E-6
-2.400000E+1	 -1.723294E-9	 1.000087E-2	 8.193376E-6
-2.380000E+1	 -1.661129E-9	 1.000093E-2	 8.168924E-6
-2.360000E+1	 -1.607785E-9	 1.000097E-2	 8.145060E-6
-2.340000E+1	 -1.529753E-9	 1.000093E-2	 8.118318E-6
-2.320000E+1	 -1.482866E-9	 1.000091E-2	 8.095401E-6
-2.300000E+1	 -1.417325E-9	 1.000089E-2	 8.070093E-6
-2.280000E+1	 -1.381327E-9	 1.000095E-2	 8.044135E-6
-2.260000E+1	 -1.335199E-9	 1.000103E-2	 8.018284E-6
-2.240000E+1	 -1.309035E-9	 1.000080E-2	 7.992702E-6
-2.220000E+1	 -1.250626E-9	 1.000082E-2	 7.968563E-6
-2.200000E+1	 -1.218806E-9	 1.000103E-2	 7.943087E-6
-2.180000E+1	 -1.199899E-9	 1.000100E-2	 7.918910E-6
-2.160000E+1	 -1.157190E-9	 1.000093E-2	 7.893761E-6
-2.140000E+1	 -1.122372E-9	 1.000099E-2	 7.867920E-6
-2.120000E+1	 -1.084264E-9	 1.000100E-2	 7.841825E-6
-2.100000E+1	 -1.048687E-9	 1.000118E-2	 7.816239E-6
-2.080000E+1	 -1.033326E-9	 1.000101E-2	 7.788890E-6
-2.060000E+1	 -1.018260E-9	 1.000113E-2	 7.763175E-6
-2.040000E+1	 -9.707395E-10	 1.000111E-2	 7.736538E-6
-2.020000E+1	 -9.606953E-10	 1.000102E-2	 7.708804E-6
-2.000000E+1	 -9.285369E-10	 1.000091E-2	 7.682554E-6
-1.980000E+1	 -9.049881E-10	 1.000100E-2	 7.655611E-6
-1.960000E+1	 -8.828741E-10	 1.000100E-2	 7.628673E-6
-1.940000E+1	 -8.678075E-10	 1.000087E-2	 7.600776E-6
-1.920000E+1	 -8.445964E-10	 1.000091E-2	 7.573840E-6
-1.900000E+1	 -8.332016E-10	 1.000092E-2	 7.544685E-6
-1.880000E+1	 -8.092726E-10	 1.000091E-2	 7.517087E-6
-1.860000E+1	 -7.885090E-10	 1.000100E-2	 7.488374E-6
-1.840000E+1	 -7.777054E-10	 1.000107E-2	 7.458389E-6
-1.820000E+1	 -7.416223E-10	 1.000104E-2	 7.431304E-6
-1.800000E+1	 -7.230112E-10	 1.000101E-2	 7.404001E-6
-1.780000E+1	 -7.102238E-10	 1.000093E-2	 7.374296E-6
-1.760000E+1	 -6.794157E-10	 1.000105E-2	 7.345132E-6
-1.740000E+1	 -6.725369E-10	 1.000087E-2	 7.314162E-6
-1.720000E+1	 -6.581881E-10	 1.000092E-2	 7.280936E-6
-1.700000E+1	 -6.431215E-10	 1.000096E-2	 7.253818E-6
-1.680000E+1	 -6.073342E-10	 1.000099E-2	 7.225502E-6
-1.660000E+1	 -6.002862E-10	 1.000104E-2	 7.194046E-6
-1.640000E+1	 -5.845449E-10	 1.000097E-2	 7.165328E-6
-1.620000E+1	 -5.633168E-10	 1.000098E-2	 7.133121E-6
-1.600000E+1	 -5.495588E-10	 1.000091E-2	 7.103433E-6
-1.580000E+1	 -5.386284E-10	 1.000090E-2	 7.070890E-6
-1.560000E+1	 -5.238154E-10	 1.000108E-2	 7.039459E-6
-1.540000E+1	 -5.067234E-10	 1.000116E-2	 7.006453E-6
-1.520000E+1	 -4.963838E-10	 1.000097E-2	 6.974152E-6
-1.500000E+1	 -4.867195E-10	 1.000108E-2	 6.941539E-6
-1.480000E+1	 -4.651540E-10	 1.000088E-2	 6.909554E-6
-1.460000E+1	 -4.535061E-10	 1.000097E-2	 6.874900E-6
-1.440000E+1	 -4.462052E-10	 1.000086E-2	 6.841788E-6
-1.420000E+1	 -4.119367E-10	 1.000094E-2	 6.807664E-6
-1.400000E+1	 -3.330603E-10	 1.000094E-2	 6.772440E-6
-1.380000E+1	 -3.142380E-10	 1.000098E-2	 6.738854E-6
-1.360000E+1	 -2.899715E-10	 1.000103E-2	 6.703919E-6
-1.340000E+1	 -2.726264E-10	 1.000104E-2	 6.669738E-6
-1.320000E+1	 -2.528334E-10	 1.000091E-2	 6.634060E-6
-1.300000E+1	 -2.445195E-10	 1.000101E-2	 6.597606E-6
-1.280000E+1	 -2.356570E-10	 1.000089E-2	 6.562813E-6
-1.260000E+1	 -2.602610E-10	 1.000103E-2	 6.523750E-6
-1.240000E+1	 -2.321120E-10	 1.000091E-2	 6.487433E-6
-1.220000E+1	 -1.796972E-10	 1.000094E-2	 6.450603E-6
-1.200000E+1	 -1.969574E-10	 1.000097E-2	 6.410113E-6
-1.180000E+1	 -1.930747E-10	 1.000085E-2	 6.374427E-6
-1.160000E+1	 -1.387633E-10	 1.000091E-2	 6.336867E-6
-1.140000E+1	 -1.622686E-10	 1.000090E-2	 6.296337E-6
-1.120000E+1	 -1.420549E-10	 1.000098E-2	 6.259805E-6
-1.100000E+1	 -1.163129E-10	 1.000096E-2	 6.216511E-6
-1.080000E+1	 -1.188871E-10	 1.000101E-2	 6.178717E-6
-1.060000E+1	 -5.908975E-11	 1.000104E-2	 6.139275E-6
-1.040000E+1	 -5.275973E-11	 1.000099E-2	 6.098690E-6
-1.020000E+1	 -6.305657E-11	 1.000098E-2	 6.057735E-6
-1.000000E+1	 -3.452946E-11	 1.000094E-2	 6.015880E-6
-9.800000E+0	 -5.022775E-11	 1.000105E-2	 5.974666E-6
-9.599999E+0	 -1.098187E-11	 1.000087E-2	 5.932541E-6
-9.400000E+0	 -4.613444E-11	 1.000103E-2	 5.886282E-6
-9.200000E+0	 -2.191165E-11	 1.000102E-2	 5.844429E-6
-9.000000E+0	 2.370651E-11	 1.000093E-2	 5.800908E-6
-8.800000E+0	 3.054292E-11	 1.000105E-2	 5.756746E-6
-8.599999E+0	 3.666188E-11	 1.000092E-2	 5.712002E-6
-8.400000E+0	 5.274012E-11	 1.000086E-2	 5.666534E-6
-8.200000E+0	 5.839490E-11	 1.000092E-2	 5.622097E-6
-8.000000E+0	 8.164702E-11	 1.000092E-2	 5.577321E-6
-7.800000E+0	 6.907139E-11	 1.000095E-2	 5.529952E-6
-7.600000E+0	 8.953829E-11	 1.000097E-2	 5.483239E-6
-7.400000E+0	 1.084439E-10	 1.000110E-2	 5.436078E-6
-7.200000E+0	 1.240579E-10	 1.000098E-2	 5.387067E-6
-7.000000E+0	 1.251551E-10	 1.000097E-2	 5.339068E-6
-6.800000E+0	 1.261679E-10	 1.000108E-2	 5.289349E-6
-6.600000E+0	 1.586619E-10	 1.000097E-2	 5.240487E-6
-6.400000E+0	 1.580289E-10	 1.000102E-2	 5.190187E-6
-6.200000E+0	 1.563408E-10	 1.000119E-2	 5.140408E-6
-6.000000E+0	 1.813656E-10	 1.000106E-2	 5.089066E-6
-5.800000E+0	 1.887081E-10	 1.000089E-2	 5.036748E-6
-5.600000E+0	 2.042801E-10	 1.000106E-2	 4.985049E-6
-5.400000E+0	 2.193875E-10	 1.000086E-2	 4.931218E-6
-5.200000E+0	 2.212868E-10	 1.000087E-2	 4.877216E-6
-5.000000E+0	 2.240720E-10	 1.000088E-2	 4.825228E-6
-4.800000E+0	 2.363520E-10	 1.000075E-2	 4.771383E-6
-4.600000E+0	 2.520926E-10	 1.000081E-2	 4.715664E-6
-4.400000E+0	 2.560594E-10	 1.000074E-2	 4.659542E-6
-4.200000E+0	 2.833628E-10	 1.000101E-2	 4.603813E-6
-4.000000E+0	 2.709138E-10	 1.000096E-2	 4.548705E-6
-3.800000E+0	 2.858105E-10	 1.000108E-2	 4.491078E-6
-3.600000E+0	 3.064884E-10	 1.000092E-2	 4.433522E-6
-3.400000E+0	 3.209628E-10	 1.000090E-2	 4.375868E-6
-3.200000E+0	 3.341715E-10	 1.000104E-2	 4.315438E-6
-3.000000E+0	 3.378008E-10	 1.000103E-2	 4.257034E-6
-2.800000E+0	 3.573392E-10	 1.000086E-2	 4.197055E-6
-2.600000E+0	 4.400090E-10	 1.000098E-2	 4.138778E-6
-2.400000E+0	 4.430051E-10	 1.000092E-2	 4.090053E-6
-2.200000E+0	 4.261672E-10	 1.000104E-2	 4.044310E-6
-2.000000E+0	 4.342697E-10	 1.000102E-2	 3.992455E-6
-1.800000E+0	 4.603490E-10	 1.000092E-2	 3.933982E-6
-1.600000E+0	 4.828416E-10	 1.000100E-2	 3.872372E-6
-1.400000E+0	 4.362953E-10	 1.000097E-2	 3.812239E-6
-1.200000E+0	 4.590412E-10	 1.000095E-2	 3.746785E-6
-9.999996E-1	 5.176571E-10	 1.000100E-2	 3.685967E-6
-7.999997E-1	 5.202733E-10	 1.000107E-2	 3.621810E-6
-5.999997E-1	 5.272363E-10	 1.000096E-2	 3.560119E-6
-3.999996E-1	 5.237336E-10	 1.000109E-2	 3.498452E-6
-1.999996E-1	 5.449184E-10	 1.000111E-2	 3.434618E-6
3.725290E-7	 4.819982E-10	 1.000093E-2	 3.372202E-6
2.000004E-1	 4.768919E-10	 1.000113E-2	 3.276185E-6
4.000004E-1	 4.562563E-10	 1.000102E-2	 3.211577E-6
6.000004E-1	 4.460860E-10	 1.000093E-2	 3.155044E-6
8.000004E-1	 4.578176E-10	 1.000093E-2	 3.100095E-6
1.000000E+0	 4.409375E-10	 1.000091E-2	 3.040289E-6
1.200000E+0	 4.596744E-10	 1.000093E-2	 2.991834E-6
1.400000E+0	 4.884128E-10	 1.000107E-2	 2.944649E-6
1.600000E+0	 4.973169E-10	 1.000117E-2	 2.895289E-6
1.800000E+0	 5.027185E-10	 1.000097E-2	 2.846245E-6
2.000000E+0	 5.195988E-10	 1.000114E-2	 2.798324E-6
2.200000E+0	 5.125934E-10	 1.000090E-2	 2.752243E-6
2.400000E+0	 5.357609E-10	 1.000105E-2	 2.710289E-6
2.600000E+0	 5.517123E-10	 1.000081E-2	 2.669634E-6
2.800000E+0	 5.556373E-10	 1.000104E-2	 2.632867E-6
3.000000E+0	 5.752604E-10	 1.000099E-2	 2.597131E-6
3.200001E+0	 5.718419E-10	 1.000098E-2	 2.565251E-6
3.400000E+0	 5.815902E-10	 1.000099E-2	 2.538364E-6
3.600000E+0	 5.945034E-10	 1.000094E-2	 2.512575E-6
3.800000E+0	 6.041673E-10	 1.000114E-2	 2.490626E-6
4.000000E+0	 6.207939E-10	 1.000101E-2	 2.470953E-6
4.200000E+0	 6.125649E-10	 1.000091E-2	 2.453230E-6
4.400001E+0	 6.411339E-10	 1.000110E-2	 2.440192E-6
4.600000E+0	 6.419362E-10	 1.000094E-2	 2.427803E-6
4.800001E+0	 6.513890E-10	 1.000105E-2	 2.418264E-6
5.000000E+0	 5.675798E-10	 1.000104E-2	 2.410348E-6
5.200000E+0	 6.751475E-10	 1.000111E-2	 2.404630E-6
5.400001E+0	 6.756116E-10	 1.000094E-2	 2.401847E-6
5.600000E+0	 6.960366E-10	 1.000100E-2	 2.400358E-6
5.800001E+0	 7.071772E-10	 1.000094E-2	 2.401775E-6
6.000000E+0	 7.113129E-10	 1.000098E-2	 2.404859E-6
6.200000E+0	 7.210188E-10	 1.000091E-2	 2.410162E-6
6.400001E+0	 7.340163E-10	 1.000095E-2	 2.417659E-6
6.600000E+0	 7.454104E-10	 1.000093E-2	 2.426796E-6
6.800001E+0	 7.642738E-10	 1.000111E-2	 2.437391E-6
7.000000E+0	 7.681141E-10	 1.000083E-2	 2.451219E-6
7.200000E+0	 7.693799E-10	 1.000106E-2	 2.466694E-6
7.400001E+0	 7.955439E-10	 1.000094E-2	 2.483295E-6
7.600000E+0	 7.995105E-10	 1.000106E-2	 2.502137E-6
7.800001E+0	 8.054609E-10	 1.000104E-2	 2.523315E-6
8.000001E+0	 8.287974E-10	 1.000094E-2	 2.545921E-6
8.200001E+0	 8.125505E-10	 1.000102E-2	 2.571290E-6
8.400001E+0	 8.379122E-10	 1.000105E-2	 2.598025E-6
8.600000E+0	 8.479563E-10	 1.000087E-2	 2.629211E-6
8.800000E+0	 8.604056E-10	 1.000103E-2	 2.660671E-6
9.000001E+0	 8.696895E-10	 1.000108E-2	 2.693618E-6
9.200001E+0	 8.836153E-10	 1.000088E-2	 2.728734E-6
9.400001E+0	 8.935742E-10	 1.000094E-2	 2.764774E-6
9.600000E+0	 9.029427E-10	 1.000111E-2	 2.803406E-6
9.800000E+0	 9.021410E-10	 1.000109E-2	 2.842641E-6
1.000000E+1	 9.269123E-10	 1.000117E-2	 2.881953E-6
1.020000E+1	 9.319763E-10	 1.000103E-2	 2.923240E-6
1.040000E+1	 9.381798E-10	 1.000107E-2	 2.964559E-6
1.060000E+1	 9.674671E-10	 1.000102E-2	 3.007942E-6
1.080000E+1	 9.596601E-10	 1.000102E-2	 3.050050E-6
1.100000E+1	 9.753581E-10	 1.000097E-2	 3.092347E-6
1.120000E+1	 9.791977E-10	 1.000101E-2	 3.135253E-6
1.140000E+1	 9.999180E-10	 1.000100E-2	 3.179406E-6
1.160000E+1	 1.007810E-9	 1.000112E-2	 3.221804E-6
1.180000E+1	 1.015997E-9	 1.000110E-2	 3.265211E-6
1.200000E+1	 1.024480E-9	 1.000104E-2	 3.307145E-6
1.220000E+1	 1.033131E-9	 1.000092E-2	 3.349562E-6
1.240000E+1	 1.038531E-9	 1.000091E-2	 3.393582E-6
1.260000E+1	 1.053766E-9	 1.000109E-2	 3.435000E-6
1.280000E+1	 1.071279E-9	 1.000103E-2	 3.478307E-6
1.300000E+1	 1.077651E-9	 1.000105E-2	 3.519722E-6
1.320000E+1	 1.078875E-9	 1.000112E-2	 3.561763E-6
1.340000E+1	 1.091703E-9	 1.000094E-2	 3.603745E-6
1.360000E+1	 1.111200E-9	 1.000079E-2	 3.643639E-6
1.380000E+1	 1.127616E-9	 1.000102E-2	 3.685755E-6
1.400000E+1	 1.116854E-9	 1.000087E-2	 3.725224E-6
1.420000E+1	 1.141373E-9	 1.000078E-2	 3.765882E-6
1.440000E+1	 1.147660E-9	 1.000093E-2	 3.803455E-6
1.460000E+1	 1.157831E-9	 1.000097E-2	 3.848409E-6
1.480000E+1	 1.079760E-9	 1.000090E-2	 3.888003E-6
1.500000E+1	 1.191464E-9	 1.000096E-2	 3.924145E-6
1.520000E+1	 1.198300E-9	 1.000089E-2	 3.962276E-6
1.540000E+1	 1.210664E-9	 1.000090E-2	 4.000274E-6
1.560000E+1	 1.207796E-9	 1.000094E-2	 4.037622E-6
1.580000E+1	 1.232481E-9	 1.000094E-2	 4.075305E-6
1.600000E+1	 1.231006E-9	 1.000091E-2	 4.111973E-6
1.620000E+1	 1.243750E-9	 1.000096E-2	 4.147974E-6
1.640000E+1	 1.243159E-9	 1.000108E-2	 4.184495E-6
1.660000E+1	 1.265905E-9	 1.000082E-2	 4.219258E-6
1.680000E+1	 1.281518E-9	 1.000098E-2	 4.255554E-6
1.700000E+1	 1.282995E-9	 1.000105E-2	 4.291170E-6
1.720000E+1	 1.287384E-9	 1.000108E-2	 4.324952E-6
1.740000E+1	 1.297259E-9	 1.000083E-2	 4.360440E-6
1.760000E+1	 1.318021E-9	 1.000101E-2	 4.393296E-6
1.780000E+1	 1.328951E-9	 1.000097E-2	 4.427151E-6
1.800000E+1	 1.341780E-9	 1.000086E-2	 4.459581E-6
1.820000E+1	 1.337982E-9	 1.000102E-2	 4.492444E-6
1.840000E+1	 1.351402E-9	 1.000120E-2	 4.525697E-6
1.860000E+1	 1.362459E-9	 1.000100E-2	 4.555319E-6
1.880000E+1	 1.367860E-9	 1.000093E-2	 4.593138E-6
1.900000E+1	 1.389255E-9	 1.000109E-2	 4.623435E-6
1.920000E+1	 1.400312E-9	 1.000080E-2	 4.654060E-6
1.940000E+1	 1.420989E-9	 1.000097E-2	 4.684608E-6
1.960000E+1	 1.420525E-9	 1.000091E-2	 4.714439E-6
1.980000E+1	 1.432215E-9	 1.000099E-2	 4.745160E-6
2.000000E+1	 1.437405E-9	 1.000088E-2	 4.775153E-6
2.020000E+1	 1.452767E-9	 1.000095E-2	 4.803974E-6
2.040000E+1	 1.448166E-9	 1.000105E-2	 4.833857E-6
2.060000E+1	 1.470490E-9	 1.000092E-2	 4.863991E-6
2.080000E+1	 1.478298E-9	 1.000094E-2	 4.892830E-6
2.100000E+1	 1.489606E-9	 1.000101E-2	 4.921691E-6
2.120000E+1	 1.483572E-9	 1.000099E-2	 4.950674E-6
2.140000E+1	 1.517586E-9	 1.000092E-2	 4.978044E-6
2.160000E+1	 1.522903E-9	 1.000091E-2	 5.006142E-6
2.180000E+1	 1.523367E-9	 1.000109E-2	 5.034110E-6
2.200000E+1	 1.546745E-9	 1.000109E-2	 5.062433E-6
2.220000E+1	 1.546197E-9	 1.000108E-2	 5.089026E-6
2.240000E+1	 1.554764E-9	 1.000100E-2	 5.116767E-6
2.260000E+1	 1.565314E-9	 1.000086E-2	 5.142343E-6
2.280000E+1	 1.576454E-9	 1.000112E-2	 5.169059E-6
2.300000E+1	 1.594938E-9	 1.000089E-2	 5.196614E-6
2.320000E+1	 1.591605E-9	 1.000101E-2	 5.220167E-6
2.340000E+1	 1.605193E-9	 1.000099E-2	 5.251559E-6
2.360000E+1	 1.614983E-9	 1.000116E-2	 5.275615E-6
2.380000E+1	 1.648026E-9	 1.000103E-2	 5.299090E-6
2.400000E+1	 1.657732E-9	 1.000093E-2	 5.324266E-6
2.420000E+1	 1.652751E-9	 1.000097E-2	 5.347231E-6
2.440000E+1	 1.653807E-9	 1.000096E-2	 5.376832E-6
2.460000E+1	 1.669505E-9	 1.000094E-2	 5.400654E-6
2.480000E+1	 1.700481E-9	 1.000104E-2	 5.423184E-6
2.500000E+1	 1.714490E-9	 1.000098E-2	 5.447854E-6
2.480000E+1	 1.404616E-9	 1.000105E-2	 5.409126E-6
2.460000E+1	 1.308906E-9	 1.000114E-2	 5.373167E-6
2.440000E+1	 1.235984E-9	 1.000076E-2	 5.338140E-6
2.420000E+1	 1.193869E-9	 1.000099E-2	 5.303850E-6
2.400000E+1	 1.138883E-9	 1.000094E-2	 5.271191E-6
2.380000E+1	 1.098751E-9	 1.000091E-2	 5.237783E-6
2.360000E+1	 1.071742E-9	 1.000099E-2	 5.206055E-6
2.340000E+1	 1.021230E-9	 1.000107E-2	 5.172159E-6
2.320000E+1	 1.007894E-9	 1.000110E-2	 5.139564E-6
2.300000E+1	 9.713496E-10	 1.000096E-2	 5.106652E-6
2.280000E+1	 9.517269E-10	 1.000099E-2	 5.073026E-6
2.260000E+1	 9.050527E-10	 1.000097E-2	 5.040296E-6
2.240000E+1	 8.898610E-10	 1.000090E-2	 5.007053E-6
2.220000E+1	 8.666506E-10	 1.000096E-2	 4.972496E-6
2.200000E+1	 8.349171E-10	 1.000099E-2	 4.940217E-6
2.180000E+1	 8.163908E-10	 1.000095E-2	 4.905579E-6
2.160000E+1	 7.787488E-10	 1.000088E-2	 4.871782E-6
2.140000E+1	 7.840660E-10	 1.000102E-2	 4.833435E-6
2.120000E+1	 7.499261E-10	 1.000110E-2	 4.800092E-6
2.100000E+1	 7.267579E-10	 1.000096E-2	 4.764793E-6
2.080000E+1	 7.107225E-10	 1.000104E-2	 4.729827E-6
2.060000E+1	 6.887785E-10	 1.000110E-2	 4.692957E-6
2.040000E+1	 6.870478E-10	 1.000089E-2	 4.658065E-6
2.020000E+1	 6.603776E-10	 1.000096E-2	 4.621409E-6
2.000000E+1	 6.432871E-10	 1.000109E-2	 4.584675E-6
1.980000E+1	 6.180510E-10	 1.000122E-2	 4.547240E-6
1.960000E+1	 6.132401E-10	 1.000085E-2	 4.509749E-6
1.940000E+1	 6.048004E-10	 1.000096E-2	 4.472232E-6
1.920000E+1	 5.736143E-10	 1.000080E-2	 4.432852E-6
1.900000E+1	 5.650054E-10	 1.000115E-2	 4.394927E-6
1.880000E+1	 5.511639E-10	 1.000102E-2	 4.354988E-6
1.860000E+1	 5.252112E-10	 1.000091E-2	 4.314797E-6
1.840000E+1	 5.098503E-10	 1.000097E-2	 4.277420E-6
1.820000E+1	 5.178260E-10	 1.000116E-2	 4.231105E-6
1.800000E+1	 4.831801E-10	 1.000105E-2	 4.192414E-6
1.780000E+1	 4.619112E-10	 1.000121E-2	 4.150482E-6
1.760000E+1	 4.520786E-10	 1.000098E-2	 4.109912E-6
1.740000E+1	 4.397137E-10	 1.000103E-2	 4.068496E-6
1.720000E+1	 4.234247E-10	 1.000109E-2	 4.025931E-6
1.700000E+1	 4.210616E-10	 1.000096E-2	 3.983118E-6
1.680000E+1	 3.973871E-10	 1.000101E-2	 3.939682E-6
1.660000E+1	 3.887784E-10	 1.000098E-2	 3.895956E-6
1.640000E+1	 3.778910E-10	 1.000108E-2	 3.852468E-6
1.620000E+1	 3.534150E-10	 1.000099E-2	 3.807983E-6
1.600000E+1	 3.409660E-10	 1.000114E-2	 3.763013E-6
1.580000E+1	 3.401220E-10	 1.000096E-2	 3.718459E-6
1.560000E+1	 3.123966E-10	 1.000098E-2	 3.673673E-6
1.540000E+1	 3.172496E-10	 1.000100E-2	 3.628220E-6
1.520000E+1	 3.054335E-10	 1.000094E-2	 3.582569E-6
1.500000E+1	 2.831943E-10	 1.000090E-2	 3.536388E-6
1.480000E+1	 2.672008E-10	 1.000097E-2	 3.489864E-6
1.460000E+1	 2.869499E-10	 1.000102E-2	 3.442541E-6
1.440000E+1	 2.465225E-10	 1.000104E-2	 3.397049E-6
1.420000E+1	 2.436528E-10	 1.000101E-2	 3.349956E-6
1.400000E+1	 2.189237E-10	 1.000098E-2	 3.302705E-6
1.380000E+1	 2.092177E-10	 1.000106E-2	 3.255942E-6
1.360000E+1	 2.070234E-10	 1.000097E-2	 3.208081E-6
1.340000E+1	 1.862608E-10	 1.000093E-2	 3.162713E-6
1.320000E+1	 1.749512E-10	 1.000107E-2	 3.115643E-6
1.300000E+1	 1.617006E-10	 1.000098E-2	 3.068566E-6
1.280000E+1	 1.630085E-10	 1.000111E-2	 3.023526E-6
1.260000E+1	 1.320762E-10	 1.000112E-2	 2.977501E-6
1.240000E+1	 1.273497E-10	 1.000096E-2	 2.932780E-6
1.220000E+1	 1.286158E-10	 1.000107E-2	 2.887572E-6
1.200000E+1	 1.070093E-10	 1.000096E-2	 2.843058E-6
1.180000E+1	 9.367415E-11	 1.000092E-2	 2.801035E-6
1.160000E+1	 7.945256E-11	 1.000106E-2	 2.759311E-6
1.140000E+1	 6.687706E-11	 1.000110E-2	 2.718808E-6
1.120000E+1	 4.801384E-11	 1.000104E-2	 2.678042E-6
1.100000E+1	 5.658038E-11	 1.000108E-2	 2.639987E-6
1.080000E+1	 3.126048E-11	 1.000109E-2	 2.602655E-6
1.060000E+1	 2.906599E-11	 1.000106E-2	 2.566761E-6
1.040000E+1	 9.949472E-12	 1.000104E-2	 2.532644E-6
1.020000E+1	 6.404571E-12	 1.000108E-2	 2.501018E-6
1.000000E+1	 -9.673498E-12	 1.000097E-2	 2.470459E-6
9.800000E+0	 -2.153173E-11	 1.000103E-2	 2.443122E-6
9.600000E+0	 -2.933877E-11	 1.000086E-2	 2.417673E-6
9.400001E+0	 -3.756778E-11	 1.000097E-2	 2.393948E-6
9.200001E+0	 -5.921627E-11	 1.000110E-2	 2.373659E-6
9.000001E+0	 -5.723291E-11	 1.000098E-2	 2.354899E-6
8.800000E+0	 -6.626366E-11	 1.000092E-2	 2.339099E-6
8.600000E+0	 -8.736364E-11	 1.000118E-2	 2.326102E-6
8.400001E+0	 -9.487523E-11	 1.000097E-2	 2.315563E-6
8.200001E+0	 -1.123883E-10	 1.000117E-2	 2.307560E-6
8.000001E+0	 -1.289307E-10	 1.000103E-2	 2.302074E-6
7.800001E+0	 -1.350496E-10	 1.000104E-2	 2.299011E-6
7.600000E+0	 -1.519718E-10	 1.000099E-2	 2.298292E-6
7.400001E+0	 -1.504948E-10	 1.000096E-2	 2.300068E-6
7.200000E+0	 -1.542506E-10	 1.000110E-2	 2.304220E-6
7.000000E+0	 -1.823136E-10	 1.000102E-2	 2.310457E-6
6.800001E+0	 -1.888546E-10	 1.000097E-2	 2.319036E-6
6.600000E+0	 -2.024015E-10	 1.000093E-2	 2.329280E-6
6.400001E+0	 -2.069172E-10	 1.000093E-2	 2.341954E-6
6.200000E+0	 -2.242624E-10	 1.000099E-2	 2.356064E-6
6.000000E+0	 -2.292845E-10	 1.000112E-2	 2.372902E-6
5.800001E+0	 -2.368809E-10	 1.000114E-2	 2.390799E-6
5.600000E+0	 -2.586574E-10	 1.000089E-2	 2.411640E-6
5.400001E+0	 -2.619492E-10	 1.000097E-2	 2.433299E-6
5.200000E+0	 -2.729218E-10	 1.000084E-2	 2.455632E-6
5.000000E+0	 -2.863422E-10	 1.000092E-2	 2.479741E-6
4.800001E+0	 -2.775219E-10	 1.000106E-2	 2.503775E-6
4.600000E+0	 -3.141959E-10	 1.000104E-2	 2.528868E-6
4.400001E+0	 -3.219190E-10	 1.000098E-2	 2.554767E-6
4.200000E+0	 -3.105243E-10	 1.000099E-2	 2.577017E-6
4.000000E+0	 -3.305704E-10	 1.000101E-2	 2.603078E-6
3.800000E+0	 -3.482532E-10	 1.000091E-2	 2.629164E-6
3.600000E+0	 -3.552589E-10	 1.000101E-2	 2.655522E-6
3.400000E+0	 -3.873329E-10	 1.000102E-2	 2.681379E-6
3.200001E+0	 -3.790611E-10	 1.000094E-2	 2.706886E-6
3.000000E+0	 -3.927347E-10	 1.000092E-2	 2.733794E-6
2.800000E+0	 -3.979676E-10	 1.000114E-2	 2.759340E-6
2.600000E+0	 -4.080964E-10	 1.000094E-2	 2.786149E-6
2.400000E+0	 -4.224874E-10	 1.000080E-2	 2.807035E-6
2.200000E+0	 -4.314766E-10	 1.000102E-2	 2.833068E-6
2.000000E+0	 -4.528309E-10	 1.000109E-2	 2.859602E-6
1.800000E+0	 -4.563761E-10	 1.000098E-2	 2.886855E-6
1.600000E+0	 -4.766755E-10	 1.000122E-2	 2.913881E-6
1.400000E+0	 -4.892517E-10	 1.000112E-2	 2.941621E-6
1.200000E+0	 -4.991693E-10	 1.000099E-2	 2.969800E-6
1.000000E+0	 -5.239422E-10	 1.000104E-2	 3.001740E-6
8.000004E-1	 -5.569868E-10	 1.000100E-2	 3.043553E-6
6.000004E-1	 -5.688033E-10	 1.000108E-2	 3.119044E-6
4.000004E-1	 -5.994001E-10	 1.000096E-2	 3.340232E-6
2.000004E-1	 -5.851359E-10	 1.000106E-2	 3.762935E-6
3.725290E-7	 -5.761889E-10	 1.000105E-2	 3.783123E-6
-1.999996E-1	 -5.599405E-10	 1.000102E-2	 3.801637E-6
-3.999996E-1	 -5.767793E-10	 1.000101E-2	 3.820721E-6
-5.999997E-1	 -5.814638E-10	 1.000109E-2	 3.838704E-6
-7.999997E-1	 -5.853043E-10	 1.000098E-2	 3.858611E-6
-9.999996E-1	 -5.955596E-10	 1.000095E-2	 3.877255E-6
-1.200000E+0	 -6.040422E-10	 1.000099E-2	 3.894416E-6
-1.400000E+0	 -6.333730E-10	 1.000096E-2	 3.912316E-6
-1.600000E+0	 -6.232446E-10	 1.000095E-2	 3.929211E-6
-1.800000E+0	 -6.396613E-10	 1.000096E-2	 3.945573E-6
-2.000000E+0	 -6.449786E-10	 1.000107E-2	 3.961788E-6
-2.200000E+0	 -6.583988E-10	 1.000104E-2	 3.977358E-6
-2.400000E+0	 -6.795002E-10	 1.000103E-2	 3.994106E-6
-2.600000E+0	 -6.860417E-10	 1.000114E-2	 4.009735E-6
-2.800000E+0	 -6.924566E-10	 1.000101E-2	 4.024678E-6
-3.000000E+0	 -7.023739E-10	 1.000107E-2	 4.040273E-6
-3.200000E+0	 -7.175246E-10	 1.000110E-2	 4.054843E-6
-3.400000E+0	 -7.205209E-10	 1.000098E-2	 4.069777E-6
-3.600000E+0	 -7.235173E-10	 1.000091E-2	 4.085216E-6
-3.800000E+0	 -7.511178E-10	 1.000116E-2	 4.100524E-6
-4.000000E+0	 -7.553803E-10	 1.000117E-2	 4.116743E-6
-4.200000E+0	 -7.764814E-10	 1.000098E-2	 4.147471E-6
-4.400000E+0	 -9.068875E-10	 1.000101E-2	 4.257412E-6
-4.600000E+0	 -1.444546E-9	 1.000091E-2	 4.692654E-6
-4.800000E+0	 -1.728738E-9	 1.000103E-2	 5.119778E-6
-5.000000E+0	 -8.183041E-10	 1.000087E-2	 5.149636E-6
-5.200000E+0	 -8.192324E-10	 1.000104E-2	 5.187191E-6
-5.400000E+0	 -8.369997E-10	 1.000100E-2	 5.227314E-6
-5.600000E+0	 -8.363244E-10	 1.000090E-2	 5.267661E-6
-5.800000E+0	 -8.471284E-10	 1.000107E-2	 5.310261E-6
-6.000000E+0	 -8.656132E-10	 1.000095E-2	 5.351322E-6
-6.200000E+0	 -8.743489E-10	 1.000101E-2	 5.394304E-6
-6.400000E+0	 -8.829584E-10	 1.000099E-2	 5.436018E-6
-6.600000E+0	 -9.018228E-10	 1.000115E-2	 5.478524E-6
-6.800000E+0	 -9.030469E-10	 1.000105E-2	 5.521085E-6
-7.000000E+0	 -9.136817E-10	 1.000109E-2	 5.562384E-6
-7.200000E+0	 -9.163826E-10	 1.000093E-2	 5.605104E-6
-7.400000E+0	 -9.378640E-10	 1.000089E-2	 5.648370E-6
-7.600000E+0	 -9.567283E-10	 1.000085E-2	 5.689392E-6
-7.800000E+0	 -9.492164E-10	 1.000094E-2	 5.730494E-6
-8.000000E+0	 -9.711195E-10	 1.000097E-2	 5.771728E-6
-8.200000E+0	 -9.843288E-10	 1.000107E-2	 5.811753E-6
-8.400000E+0	 -9.879159E-10	 1.000096E-2	 5.852457E-6
-8.599999E+0	 -9.957232E-10	 1.000092E-2	 5.892505E-6
-8.800000E+0	 -1.013533E-9	 1.000112E-2	 5.932434E-6
-9.000000E+0	 -1.013491E-9	 1.000104E-2	 5.973030E-6
-9.200000E+0	 -1.033579E-9	 1.000096E-2	 6.011539E-6
-9.400000E+0	 -1.042484E-9	 1.000094E-2	 6.050240E-6
-9.599999E+0	 -1.048603E-9	 1.000106E-2	 6.089014E-6
-9.800000E+0	 -1.053203E-9	 1.000097E-2	 6.126642E-6
-1.000000E+1	 -1.071139E-9	 1.000097E-2	 6.166373E-6
-1.020000E+1	 -1.072869E-9	 1.000106E-2	 6.203310E-6
-1.040000E+1	 -1.099330E-9	 1.000105E-2	 6.241397E-6
-1.060000E+1	 -1.116633E-9	 1.000100E-2	 6.278528E-6
-1.080000E+1	 -1.136679E-9	 1.000096E-2	 6.315211E-6
-1.100000E+1	 -1.189053E-9	 1.000101E-2	 6.351352E-6
-1.120000E+1	 -1.254636E-9	 1.000082E-2	 6.387111E-6
-1.140000E+1	 -1.326760E-9	 1.000105E-2	 6.425556E-6
-1.160000E+1	 -1.360142E-9	 1.000096E-2	 6.460339E-6
-1.180000E+1	 -1.362294E-9	 1.000095E-2	 6.494502E-6
-1.200000E+1	 -1.347270E-9	 1.000093E-2	 6.529872E-6
-1.220000E+1	 -1.352039E-9	 1.000106E-2	 6.565635E-6
-1.240000E+1	 -1.359128E-9	 1.000090E-2	 6.600616E-6
-1.260000E+1	 -1.367442E-9	 1.000093E-2	 6.635707E-6
-1.280000E+1	 -1.367063E-9	 1.000097E-2	 6.667980E-6
-1.300000E+1	 -1.372423E-9	 1.000071E-2	 6.703339E-6
-1.320000E+1	 -1.378542E-9	 1.000093E-2	 6.735474E-6
-1.340000E+1	 -1.390949E-9	 1.000099E-2	 6.769422E-6
-1.360000E+1	 -1.399981E-9	 1.000092E-2	 6.801336E-6
-1.380000E+1	 -1.414625E-9	 1.000079E-2	 6.836788E-6
-1.400000E+1	 -1.435684E-9	 1.000102E-2	 6.867668E-6
-1.420000E+1	 -1.443997E-9	 1.000102E-2	 6.900199E-6
-1.440000E+1	 -1.447711E-9	 1.000099E-2	 6.930031E-6
-1.460000E+1	 -1.453747E-9	 1.000106E-2	 6.961117E-6
-1.480000E+1	 -1.461301E-9	 1.000090E-2	 6.993840E-6
-1.500000E+1	 -1.481347E-9	 1.000091E-2	 7.024383E-6
-1.520000E+1	 -1.472400E-9	 1.000104E-2	 7.053850E-6
-1.540000E+1	 -1.489112E-9	 1.000087E-2	 7.086417E-6
-1.560000E+1	 -1.482908E-9	 1.000087E-2	 7.117930E-6
-1.580000E+1	 -1.497172E-9	 1.000104E-2	 7.146914E-6
-1.600000E+1	 -1.509285E-9	 1.000095E-2	 7.177458E-6
-1.620000E+1	 -1.530766E-9	 1.000097E-2	 7.208421E-6
-1.640000E+1	 -1.527094E-9	 1.000074E-2	 7.237484E-6
-1.660000E+1	 -1.547140E-9	 1.000076E-2	 7.267655E-6
-1.680000E+1	 -1.551361E-9	 1.000091E-2	 7.295740E-6
-1.700000E+1	 -1.576810E-9	 1.000085E-2	 7.324713E-6
-1.720000E+1	 -1.589006E-9	 1.000092E-2	 7.356118E-6
-1.740000E+1	 -1.590609E-9	 1.000092E-2	 7.382428E-6
-1.760000E+1	 -1.608968E-9	 1.000108E-2	 7.410621E-6
-1.780000E+1	 -1.612048E-9	 1.000083E-2	 7.438714E-6
-1.800000E+1	 -1.610951E-9	 1.000081E-2	 7.468799E-6
-1.820000E+1	 -1.621627E-9	 1.000095E-2	 7.494196E-6
-1.840000E+1	 -1.636568E-9	 1.000093E-2	 7.521483E-6
-1.860000E+1	 -1.632431E-9	 1.000092E-2	 7.549104E-6
-1.880000E+1	 -1.634668E-9	 1.000092E-2	 7.576507E-6
-1.900000E+1	 -1.641251E-9	 1.000097E-2	 7.604801E-6
-1.920000E+1	 -1.655010E-9	 1.000101E-2	 7.631112E-6
-1.940000E+1	 -1.653532E-9	 1.000091E-2	 7.657837E-6
-1.960000E+1	 -1.660876E-9	 1.000106E-2	 7.685116E-6
-1.980000E+1	 -1.668388E-9	 1.000084E-2	 7.710631E-6
-2.000000E+1	 -1.680162E-9	 1.000099E-2	 7.737368E-6
-2.020000E+1	 -1.687886E-9	 1.000095E-2	 7.761025E-6
-2.040000E+1	 -1.686620E-9	 1.000102E-2	 7.787829E-6
-2.060000E+1	 -1.709198E-9	 1.000088E-2	 7.813223E-6
-2.080000E+1	 -1.718187E-9	 1.000099E-2	 7.838084E-6
-2.100000E+1	 -1.723294E-9	 1.000090E-2	 7.862805E-6
-2.120000E+1	 -1.736587E-9	 1.000096E-2	 7.888216E-6
-2.140000E+1	 -1.734814E-9	 1.000093E-2	 7.912651E-6
-2.160000E+1	 -1.755790E-9	 1.000097E-2	 7.936875E-6
-2.180000E+1	 -1.753173E-9	 1.000080E-2	 7.962395E-6
-2.200000E+1	 -1.773134E-9	 1.000110E-2	 7.986467E-6
-2.220000E+1	 -1.775160E-9	 1.000101E-2	 8.009861E-6
-2.240000E+1	 -1.791745E-9	 1.000103E-2	 8.032930E-6
-2.260000E+1	 -1.795459E-9	 1.000087E-2	 8.057413E-6
-2.280000E+1	 -1.804069E-9	 1.000101E-2	 8.081455E-6
-2.300000E+1	 -1.823734E-9	 1.000096E-2	 8.105173E-6
-2.320000E+1	 -1.839264E-9	 1.000103E-2	 8.128822E-6
-2.340000E+1	 -1.845468E-9	 1.000101E-2	 8.151542E-6
-2.360000E+1	 -1.863449E-9	 1.000097E-2	 8.174513E-6
-2.380000E+1	 -1.865178E-9	 1.000095E-2	 8.197589E-6
-2.400000E+1	 -1.897463E-9	 1.000100E-2	 8.225472E-6
-2.420000E+1	 -1.899995E-9	 1.000110E-2	 8.245479E-6
-2.440000E+1	 -1.926203E-9	 1.000100E-2	 8.267019E-6
-2.460000E+1	 -1.941650E-9	 1.000098E-2	 8.288761E-6
-2.480000E+1	 -1.951060E-9	 1.000098E-2	 8.314052E-6
-2.500000E+1	 -1.989845E-9	 1.000089E-2	 8.336262E-6
-2.480000E+1	 -1.433827E-9	 1.000099E-2	 8.302126E-6
-2.460000E+1	 -1.362547E-9	 1.000099E-2	 8.272330E-6
-2.440000E+1	 -1.283628E-9	 1.000101E-2	 8.242448E-6
-2.420000E+1	 -1.442437E-9	 1.000095E-2	 8.213431E-6
-2.400000E+1	 -1.208593E-9	 1.000090E-2	 8.185571E-6
-2.380000E+1	 -1.177532E-9	 1.000089E-2	 8.159053E-6
-2.360000E+1	 -1.151535E-9	 1.000101E-2	 8.131572E-6
-2.340000E+1	 -1.126424E-9	 1.000084E-2	 8.103353E-6
-2.320000E+1	 -1.126002E-9	 1.000081E-2	 8.076665E-6
-2.300000E+1	 -1.090004E-9	 1.000099E-2	 8.047858E-6
-2.280000E+1	 -1.078440E-9	 1.000107E-2	 8.019029E-6
-2.260000E+1	 -1.046704E-9	 1.000103E-2	 7.991885E-6
-2.240000E+1	 -1.037461E-9	 1.000098E-2	 7.963643E-6
-2.220000E+1	 -1.014334E-9	 1.000105E-2	 7.936619E-6
-2.200000E+1	 -9.966514E-10	 1.000105E-2	 7.910337E-6
-2.180000E+1	 -9.500178E-10	 1.000105E-2	 7.882617E-6
-2.160000E+1	 -9.417460E-10	 1.000097E-2	 7.855574E-6
-2.140000E+1	 -9.135974E-10	 1.000099E-2	 7.826968E-6
-2.120000E+1	 -8.920737E-10	 1.000101E-2	 7.800626E-6
-2.100000E+1	 -8.821141E-10	 1.000105E-2	 7.770906E-6
-2.080000E+1	 -8.754883E-10	 1.000115E-2	 7.739861E-6
-2.060000E+1	 -8.394050E-10	 1.000097E-2	 7.713557E-6
-2.040000E+1	 -8.079641E-10	 1.000096E-2	 7.684114E-6
-2.020000E+1	 -8.012119E-10	 1.000090E-2	 7.656479E-6
-2.000000E+1	 -7.909988E-10	 1.000081E-2	 7.628729E-6
-1.980000E+1	 -7.642427E-10	 1.000110E-2	 7.598858E-6
-1.960000E+1	 -7.506534E-10	 1.000096E-2	 7.569845E-6
-1.940000E+1	 -7.361779E-10	 1.000085E-2	 7.541529E-6
-1.920000E+1	 -7.120381E-10	 1.000099E-2	 7.512291E-6
-1.900000E+1	 -7.083246E-10	 1.000097E-2	 7.482502E-6
-1.880000E+1	 -6.753643E-10	 1.000108E-2	 7.452399E-6
-1.860000E+1	 -6.778120E-10	 1.000104E-2	 7.421804E-6
-1.840000E+1	 -6.491146E-10	 1.000096E-2	 7.392146E-6
-1.820000E+1	 -6.300812E-10	 1.000099E-2	 7.361258E-6
-1.800000E+1	 -6.325290E-10	 1.000102E-2	 7.330075E-6
-1.780000E+1	 -6.092755E-10	 1.000090E-2	 7.298127E-6
-1.760000E+1	 -6.026074E-10	 1.000100E-2	 7.265390E-6
-1.740000E+1	 -5.828565E-10	 1.000121E-2	 7.235540E-6
-1.720000E+1	 -5.639077E-10	 1.000095E-2	 7.202686E-6
-1.700000E+1	 -5.611646E-10	 1.000113E-2	 7.170939E-6
-1.680000E+1	 -5.638655E-10	 1.000096E-2	 7.137426E-6
-1.660000E+1	 -5.309897E-10	 1.000102E-2	 7.105007E-6
-1.640000E+1	 -5.042335E-10	 1.000096E-2	 7.073928E-6
-1.620000E+1	 -4.964681E-10	 1.000104E-2	 7.041057E-6
-1.600000E+1	 -4.804734E-10	 1.000093E-2	 7.008898E-6
-1.580000E+1	 -4.815286E-10	 1.000097E-2	 6.973207E-6
-1.560000E+1	 -4.697120E-10	 1.000084E-2	 6.940335E-6
-1.540000E+1	 -4.419426E-10	 1.000086E-2	 6.905845E-6
-1.520000E+1	 -4.235424E-10	 1.000102E-2	 6.873179E-6
-1.500000E+1	 -4.252304E-10	 1.000096E-2	 6.839235E-6
-1.480000E+1	 -3.942117E-10	 1.000104E-2	 6.804996E-6
-1.460000E+1	 -3.790188E-10	 1.000096E-2	 6.768782E-6
-1.440000E+1	 -3.828169E-10	 1.000100E-2	 6.734330E-6
-1.420000E+1	 -3.706204E-10	 1.000096E-2	 6.700183E-6
-1.400000E+1	 -3.725196E-10	 1.000100E-2	 6.662945E-6
-1.380000E+1	 -3.512496E-10	 1.000088E-2	 6.627863E-6
-1.360000E+1	 -3.261813E-10	 1.000096E-2	 6.590811E-6
-1.340000E+1	 -3.200619E-10	 1.000103E-2	 6.555798E-6
-1.320000E+1	 -3.081609E-10	 1.000103E-2	 6.516952E-6
-1.300000E+1	 -3.031388E-10	 1.000098E-2	 6.478517E-6
-1.280000E+1	 -2.833880E-10	 1.000081E-2	 6.442513E-6
-1.260000E+1	 -2.815733E-10	 1.000080E-2	 6.403027E-6
-1.240000E+1	 -2.664648E-10	 1.000093E-2	 6.363430E-6
-1.220000E+1	 -2.408479E-10	 1.000076E-2	 6.325666E-6
-1.200000E+1	 -2.451103E-10	 1.000098E-2	 6.286115E-6
-1.180000E+1	 -2.333781E-10	 1.000091E-2	 6.247519E-6
-1.160000E+1	 -2.180586E-10	 1.000087E-2	 6.206247E-6
-1.140000E+1	 -2.100823E-10	 1.000094E-2	 6.166150E-6
-1.120000E+1	 -1.983078E-10	 1.000082E-2	 6.124855E-6
-1.100000E+1	 -1.773340E-10	 1.000101E-2	 6.084020E-6
-1.080000E+1	 -1.821448E-10	 1.000087E-2	 6.043172E-6
-1.060000E+1	 -1.571203E-10	 1.000091E-2	 6.000863E-6
-1.040000E+1	 -1.495243E-10	 1.000078E-2	 5.959133E-6
-1.020000E+1	 -1.290573E-10	 1.000086E-2	 5.917436E-6
-1.000000E+1	 -1.315471E-10	 1.000103E-2	 5.872819E-6
-9.800000E+0	 -1.201109E-10	 1.000092E-2	 5.830211E-6
-9.599999E+0	 -1.003191E-10	 1.000093E-2	 5.788495E-6
-9.400000E+0	 -9.453766E-11	 1.000077E-2	 5.743082E-6
-9.200000E+0	 -7.263594E-11	 1.000088E-2	 5.699339E-6
-9.000000E+0	 -6.677016E-11	 1.000090E-2	 5.655227E-6
-8.800000E+0	 -5.368822E-11	 1.000063E-2	 5.610141E-6
-8.599999E+0	 -5.140935E-11	 1.000072E-2	 5.564078E-6
-8.400000E+0	 -2.288221E-11	 1.000079E-2	 5.517645E-6
-8.200000E+0	 -9.673540E-12	 1.000108E-2	 5.471883E-6
-8.000000E+0	 -2.541417E-11	 1.000092E-2	 5.420485E-6
-7.800000E+0	 -1.258542E-11	 1.000080E-2	 5.374163E-6
-7.600000E+0	 1.864256E-11	 1.000097E-2	 5.326605E-6
-7.400000E+0	 3.628206E-11	 1.000085E-2	 5.278273E-6
-7.200000E+0	 4.181021E-11	 1.000088E-2	 5.231003E-6
-7.000000E+0	 4.244308E-11	 1.000084E-2	 5.180165E-6
-6.800000E+0	 5.704445E-11	 1.000093E-2	 5.130325E-6
-6.600000E+0	 5.645368E-11	 1.000086E-2	 5.080052E-6
-6.400000E+0	 8.325057E-11	 1.000088E-2	 5.030378E-6
-6.200000E+0	 7.350240E-11	 1.000090E-2	 4.980658E-6
-6.000000E+0	 9.645909E-11	 1.000090E-2	 4.929670E-6
-5.800000E+0	 1.141410E-10	 1.000092E-2	 4.876838E-6
-5.600000E+0	 1.135924E-10	 1.000084E-2	 4.823729E-6
-5.400000E+0	 1.276027E-10	 1.000092E-2	 4.771090E-6
-5.200000E+0	 1.357474E-10	 1.000105E-2	 4.717235E-6
-5.000000E+0	 1.497155E-10	 1.000083E-2	 4.664779E-6
-4.800000E+0	 1.581133E-10	 1.000090E-2	 4.608107E-6
-4.600000E+0	 1.780315E-10	 1.000088E-2	 4.553791E-6
-4.400000E+0	 1.787068E-10	 1.000093E-2	 4.499301E-6
-4.200000E+0	 2.079092E-10	 1.000083E-2	 4.441683E-6
-4.000000E+0	 2.076136E-10	 1.000084E-2	 4.385796E-6
-3.800000E+0	 2.112853E-10	 1.000086E-2	 4.328677E-6
-3.600000E+0	 2.266038E-10	 1.000089E-2	 4.272409E-6
-3.400000E+0	 2.313303E-10	 1.000107E-2	 4.213845E-6
-3.200000E+0	 2.520925E-10	 1.000099E-2	 4.155398E-6
-3.000000E+0	 2.542446E-10	 1.000109E-2	 4.098353E-6
-2.800000E+0	 2.953896E-10	 1.000097E-2	 4.039218E-6
-2.600000E+0	 2.766107E-10	 1.000103E-2	 3.983136E-6
-2.400000E+0	 2.781299E-10	 1.000080E-2	 3.917150E-6
-2.200000E+0	 3.415563E-10	 1.000094E-2	 3.859684E-6
-2.000000E+0	 3.951078E-10	 1.000099E-2	 3.808356E-6
-1.800000E+0	 3.873014E-10	 1.000074E-2	 3.753199E-6
-1.600000E+0	 3.956145E-10	 1.000090E-2	 3.695885E-6
-1.400000E+0	 3.951082E-10	 1.000101E-2	 3.632853E-6
-1.200000E+0	 4.504749E-10	 1.000098E-2	 3.572350E-6
-9.999996E-1	 4.443978E-10	 1.000116E-2	 3.511784E-6
-7.999997E-1	 4.629654E-10	 1.000096E-2	 3.451314E-6
-5.999997E-1	 4.738955E-10	 1.000095E-2	 3.391070E-6
-3.999996E-1	 4.672701E-10	 1.000111E-2	 3.331857E-6
-1.999996E-1	 4.897625E-10	 1.000098E-2	 3.271128E-6
3.725290E-7	 4.571420E-10	 1.000098E-2	 3.210795E-6
2.000004E-1	 4.408953E-10	 1.000106E-2	 3.148885E-6
4.000004E-1	 4.528380E-10	 1.000101E-2	 3.091118E-6
6.000004E-1	 4.488292E-10	 1.000105E-2	 3.038060E-6
8.000004E-1	 4.572688E-10	 1.000109E-2	 2.984834E-6
1.000000E+0	 4.614468E-10	 1.000100E-2	 2.930277E-6
1.200000E+0	 4.765122E-10	 1.000104E-2	 2.880100E-6
1.400000E+0	 4.808587E-10	 1.000086E-2	 2.831626E-6
1.600000E+0	 4.921263E-10	 1.000113E-2	 2.783600E-6
1.800000E+0	 4.991730E-10	 1.000104E-2	 2.739346E-6
2.000000E+0	 5.234382E-10	 1.000100E-2	 2.696118E-6
2.200000E+0	 5.237762E-10	 1.000096E-2	 2.655258E-6
2.400000E+0	 5.397279E-10	 1.000099E-2	 2.618104E-6
2.600000E+0	 5.423864E-10	 1.000112E-2	 2.583300E-6
2.800000E+0	 5.560590E-10	 1.000107E-2	 2.551415E-6
3.000000E+0	 5.703648E-10	 1.000105E-2	 2.522566E-6
3.200001E+0	 5.744157E-10	 1.000106E-2	 2.496932E-6
3.400000E+0	 5.928572E-10	 1.000097E-2	 2.475987E-6
3.600000E+0	 5.925197E-10	 1.000101E-2	 2.456493E-6
3.800000E+0	 6.161095E-10	 1.000112E-2	 2.441079E-6
4.000000E+0	 6.339603E-10	 1.000110E-2	 2.426525E-6
4.200000E+0	 6.247602E-10	 1.000089E-2	 2.415435E-6
4.400001E+0	 6.379691E-10	 1.000099E-2	 2.406507E-6
4.600000E+0	 6.590694E-10	 1.000110E-2	 2.399541E-6
4.800001E+0	 6.664965E-10	 1.000093E-2	 2.394779E-6
5.000000E+0	 6.763280E-10	 1.000116E-2	 2.393054E-6
5.200000E+0	 6.918587E-10	 1.000093E-2	 2.393332E-6
5.400001E+0	 6.900441E-10	 1.000113E-2	 2.395390E-6
5.600000E+0	 6.969225E-10	 1.000111E-2	 2.400024E-6
5.800001E+0	 7.124523E-10	 1.000107E-2	 2.406168E-6
6.000000E+0	 7.215243E-10	 1.000111E-2	 2.414160E-6
6.200000E+0	 7.326656E-10	 1.000091E-2	 2.424494E-6
6.400001E+0	 7.373075E-10	 1.000108E-2	 2.436245E-6
6.600000E+0	 7.428786E-10	 1.000121E-2	 2.450478E-6
6.800001E+0	 7.664257E-10	 1.000105E-2	 2.465413E-6
7.000000E+0	 7.742748E-10	 1.000118E-2	 2.481777E-6
7.200000E+0	 7.868083E-10	 1.000109E-2	 2.500518E-6
7.400001E+0	 7.979916E-10	 1.000109E-2	 2.520924E-6
7.600000E+0	 8.148712E-10	 1.000101E-2	 2.543494E-6
7.800001E+0	 8.163483E-10	 1.000109E-2	 2.568406E-6
8.000001E+0	 8.217501E-10	 1.000110E-2	 2.593741E-6
8.200001E+0	 8.355917E-10	 1.000099E-2	 2.626773E-6
8.400001E+0	 8.421326E-10	 1.000093E-2	 2.655216E-6
8.600000E+0	 8.680854E-10	 1.000126E-2	 2.687720E-6
8.800000E+0	 8.766947E-10	 1.000100E-2	 2.721626E-6
9.000001E+0	 8.877931E-10	 1.000110E-2	 2.756087E-6
9.200001E+0	 9.039136E-10	 1.000109E-2	 2.793278E-6
9.400001E+0	 9.149276E-10	 1.000111E-2	 2.831102E-6
9.600000E+0	 9.149698E-10	 1.000108E-2	 2.870983E-6
9.800000E+0	 9.275457E-10	 1.000108E-2	 2.911343E-6
1.000000E+1	 9.388971E-10	 1.000097E-2	 2.952786E-6
1.020000E+1	 9.406695E-10	 1.000102E-2	 2.994940E-6
1.040000E+1	 9.550171E-10	 1.000109E-2	 3.037488E-6
1.060000E+1	 9.718556E-10	 1.000087E-2	 3.081036E-6
1.080000E+1	 9.813503E-10	 1.000073E-2	 3.124763E-6
1.100000E+1	 9.814770E-10	 1.000103E-2	 3.167872E-6
1.120000E+1	 9.929139E-10	 1.000104E-2	 3.213210E-6
1.140000E+1	 1.016672E-9	 1.000102E-2	 3.256579E-6
1.160000E+1	 1.003885E-9	 1.000100E-2	 3.299983E-6
1.180000E+1	 1.032032E-9	 1.000086E-2	 3.343520E-6
1.200000E+1	 1.028319E-9	 1.000107E-2	 3.386431E-6
1.220000E+1	 1.049038E-9	 1.000089E-2	 3.429995E-6
1.240000E+1	 1.069126E-9	 1.000081E-2	 3.473363E-6
1.260000E+1	 1.072333E-9	 1.000104E-2	 3.515630E-6
1.280000E+1	 1.083939E-9	 1.000114E-2	 3.558522E-6
1.300000E+1	 1.079339E-9	 1.000098E-2	 3.600002E-6
1.320000E+1	 1.096346E-9	 1.000101E-2	 3.642751E-6
1.340000E+1	 1.098245E-9	 1.000094E-2	 3.685224E-6
1.360000E+1	 1.114575E-9	 1.000097E-2	 3.726749E-6
1.380000E+1	 1.146817E-9	 1.000086E-2	 3.767896E-6
1.400000E+1	 1.141585E-9	 1.000093E-2	 3.806864E-6
1.420000E+1	 1.144200E-9	 1.000099E-2	 3.853664E-6
1.440000E+1	 1.166524E-9	 1.000101E-2	 3.891415E-6
1.460000E+1	 1.181589E-9	 1.000097E-2	 3.929692E-6
1.480000E+1	 1.184206E-9	 1.000092E-2	 3.969375E-6
1.500000E+1	 1.202479E-9	 1.000100E-2	 4.007883E-6
1.520000E+1	 1.203998E-9	 1.000109E-2	 4.046547E-6
1.540000E+1	 1.226996E-9	 1.000117E-2	 4.083934E-6
1.560000E+1	 1.235732E-9	 1.000097E-2	 4.121975E-6
1.580000E+1	 1.241429E-9	 1.000084E-2	 4.159825E-6
1.600000E+1	 1.232989E-9	 1.000111E-2	 4.196983E-6
1.620000E+1	 1.262867E-9	 1.000081E-2	 4.234398E-6
1.640000E+1	 1.269787E-9	 1.000087E-2	 4.268243E-6
1.660000E+1	 1.275610E-9	 1.000102E-2	 4.303721E-6
1.680000E+1	 1.291647E-9	 1.000108E-2	 4.340056E-6
1.700000E+1	 1.308231E-9	 1.000107E-2	 4.375522E-6
1.720000E+1	 1.305065E-9	 1.000104E-2	 4.409691E-6
1.740000E+1	 1.320090E-9	 1.000101E-2	 4.445114E-6
1.760000E+1	 1.331736E-9	 1.000098E-2	 4.476910E-6
1.780000E+1	 1.337856E-9	 1.000098E-2	 4.516326E-6
1.800000E+1	 1.351106E-9	 1.000101E-2	 4.547586E-6
1.820000E+1	 1.374063E-9	 1.000103E-2	 4.580379E-6
1.840000E+1	 1.383896E-9	 1.000098E-2	 4.612562E-6
1.860000E+1	 1.381575E-9	 1.000100E-2	 4.644875E-6
1.880000E+1	 1.401408E-9	 1.000106E-2	 4.677257E-6
1.900000E+1	 1.405839E-9	 1.000087E-2	 4.709525E-6
1.920000E+1	 1.406894E-9	 1.000098E-2	 4.738006E-6
1.940000E+1	 1.430357E-9	 1.000096E-2	 4.771272E-6
1.960000E+1	 1.433819E-9	 1.000095E-2	 4.800086E-6
1.980000E+1	 1.440443E-9	 1.000088E-2	 4.829377E-6
2.000000E+1	 1.446266E-9	 1.000098E-2	 4.865607E-6
2.020000E+1	 1.467705E-9	 1.000099E-2	 4.893104E-6
2.040000E+1	 1.485682E-9	 1.000094E-2	 4.921672E-6
2.060000E+1	 1.501802E-9	 1.000077E-2	 4.950466E-6
2.080000E+1	 1.499185E-9	 1.000090E-2	 4.978839E-6
2.100000E+1	 1.508259E-9	 1.000099E-2	 5.008257E-6
2.120000E+1	 1.517711E-9	 1.000095E-2	 5.035322E-6
2.140000E+1	 1.536829E-9	 1.000092E-2	 5.062948E-6
2.160000E+1	 1.521468E-9	 1.000104E-2	 5.094415E-6
2.180000E+1	 1.548897E-9	 1.000097E-2	 5.119971E-6
2.200000E+1	 1.571981E-9	 1.000093E-2	 5.148083E-6
2.220000E+1	 1.576623E-9	 1.000100E-2	 5.173696E-6
2.240000E+1	 1.588819E-9	 1.000094E-2	 5.203304E-6
2.260000E+1	 1.585653E-9	 1.000091E-2	 5.225945E-6
2.280000E+1	 1.612071E-9	 1.000092E-2	 5.251622E-6
2.300000E+1	 1.611439E-9	 1.000105E-2	 5.278149E-6
2.320000E+1	 1.619371E-9	 1.000111E-2	 5.303993E-6
2.340000E+1	 1.636336E-9	 1.000107E-2	 5.330610E-6
2.360000E+1	 1.647942E-9	 1.000126E-2	 5.355972E-6
2.380000E+1	 1.658153E-9	 1.000086E-2	 5.380426E-6
2.400000E+1	 1.669842E-9	 1.000112E-2	 5.405370E-6
2.420000E+1	 1.673683E-9	 1.000107E-2	 5.429316E-6
2.440000E+1	 1.679591E-9	 1.000097E-2	 5.453739E-6
2.460000E+1	 1.693264E-9	 1.000098E-2	 5.476438E-6
2.480000E+1	 1.713899E-9	 1.000122E-2	 5.499619E-6
2.500000E+1	 1.709680E-9	 1.000096E-2	 5.527193E-6
2.480000E+1	 1.451120E-9	 1.000104E-2	 5.488424E-6
2.460000E+1	 1.328234E-9	 1.000099E-2	 5.452769E-6
2.440000E+1	 1.278016E-9	 1.000111E-2	 5.418593E-6
2.420000E+1	 1.221469E-9	 1.000108E-2	 5.385173E-6
2.400000E+1	 1.174584E-9	 1.000111E-2	 5.352284E-6
2.380000E+1	 1.121032E-9	 1.000104E-2	 5.319700E-6
2.360000E+1	 1.087441E-9	 1.000096E-2	 5.288229E-6
2.340000E+1	 1.038067E-9	 1.000099E-2	 5.256174E-6
2.320000E+1	 1.018908E-9	 1.000101E-2	 5.223827E-6
