Repository: ehewins/graphene-photodetectors-project

This repository contains the data, data processing, and modelling for Ellis Hewins and Jack Bourne's 2024 Physics MSc project.
Project supervisor: Dr. Oleg Makarovsky (associate professor at the School of Physics and Astronomy, University of Nottingham).

# About the Project

The project centres around graphene-based photodetectors, functionalised using either quantum dots or perovskite nanocrystals to achieve photoconductive gain via a photogating effect. 

The `data` folder contains electrical measurements for several different samples (grouped into subfolders), as well as Python scripts used to graph the results and perform data analysis.
Information about each sample can be found in the README files of each subfolder.

The `model` folder contains scripts which computationally model condution in the graphene transistors. More details to follow in future revisions of this file.

# Perovskite Nanocrystal Measurements

The measurement data in this folder was recorded on the 16th of February 2024.
These measurements were taken to investigate the electrical and optical properties of CsPbBr_3 nanocrystals - one of the materials we will be using to functionalise our hybrid graphene photodetectors. The measurements were taken by 'painting' a thin layer of the nanocrystals in solution onto an organic field effect transistor, before drying off the solvent in a cryostat.
The results were collected at room temperature and a pressure of 1x10^{-5} mbar. The OFETs are SiO2/Si based, with an oxide layer thickness of 230 nm. All current measurements are in units of Amperes, and all voltage measurements in Volts.

## About the Files

The files `OFET3-Isd-Vg.dat` and `OFET3-Isd-Vsd.dat` are measurements taken before the perovskites were deposited onto the OFET.
The former contains measurments where the gate voltage was varied and the source-drain voltage was held at a constant 5 V. The columns give the gate voltage, gate current, source-drain voltage and source-drain current.
The latter contains measurements where the source-drain voltage was varied and the gate voltage was held at a constant 5 V. The columns give the source-drain voltage, source-drain current, gate voltage and gate current.

The files `OFET3F-Isd-Vg-Dark.dat` and `OFET3F-Isd-Vsd-Dark.dat` are measurements taken after the perovskites were deposited onto the OFET, where the device was kept in dark conditions. They contain the same types of measurement as the two equivalently named files described above.
The files `OFET3F-Isd-Vg-Light.dat` and `OFET3F-Isd-Vsd-Light.dat` are measurements taken after the perovskites were deposited onto the OFET, while the device was illuminated by 405 nm light (laser power: 4.5 mW). They contain the same types of measurement as the two equivalently named files described above.

The file `OFET3F-TimeExperiment-Vg=0,Vsd=5V.dat` contains time-series measurements of the source-drain current while we repeatedly uncovered and covered the window of the cryostat, exposing the device to the laser light described above. The columns are the datapoint number, the source-drain current, the gate voltage, the gate current, and the time in seconds.

The file `data-processing.py` graphs the data in the files above, as well as performing linear fitting to specific regions of data. It calculates the resistance, field effect mobility, carrier concentration, and photocurrent of the perovskites.

File: data/ofet3_16022024/OFET3-Isd-Vg.dat
-2.000000E+1	 -1.816620E-9	 5.000000E+0	 8.329180E-10
-1.950000E+1	 -1.549006E-9	 5.000000E+0	 7.553101E-10
-1.900000E+1	 -1.379192E-9	 5.000000E+0	 6.937815E-10
-1.850000E+1	 -1.237575E-9	 5.000000E+0	 6.440265E-10
-1.800000E+1	 -1.118720E-9	 5.000000E+0	 5.978159E-10
-1.750000E+1	 -1.020246E-9	 5.000000E+0	 5.606786E-10
-1.700000E+1	 -9.293890E-10	 5.000000E+0	 5.218962E-10
-1.650000E+1	 -8.465705E-10	 5.000000E+0	 4.913425E-10
-1.600000E+1	 -7.706417E-10	 5.000000E+0	 4.607047E-10
-1.550000E+1	 -7.003173E-10	 5.000000E+0	 4.298554E-10
-1.500000E+1	 -6.370107E-10	 5.000000E+0	 4.041129E-10
-1.450000E+1	 -5.761461E-10	 5.000000E+0	 3.793832E-10
-1.400000E+1	 -5.202518E-10	 5.000000E+0	 3.607301E-10
-1.350000E+1	 -4.670154E-10	 5.000000E+0	 3.356204E-10
-1.300000E+1	 -4.202807E-10	 5.000000E+0	 3.138028E-10
-1.250000E+1	 -3.707767E-10	 5.000000E+0	 2.936305E-10
-1.200000E+1	 -3.236259E-10	 5.000000E+0	 2.740911E-10
-1.150000E+1	 -2.826248E-10	 5.000000E+0	 2.576326E-10
-1.100000E+1	 -2.418700E-10	 5.000000E+0	 2.381361E-10
-1.050000E+1	 -2.016319E-10	 5.000000E+0	 2.260244E-10
-1.000000E+1	 -1.604193E-10	 5.000000E+0	 2.039952E-10
-9.500000E+0	 -1.235671E-10	 5.000000E+0	 1.865242E-10
-9.000000E+0	 -8.832853E-11	 5.000000E+0	 1.768598E-10
-8.500000E+0	 -4.990352E-11	 5.000000E+0	 1.584603E-10
-8.000000E+0	 -1.969992E-11	 5.000000E+0	 1.426771E-10
-7.500000E+0	 1.056236E-11	 5.000000E+0	 1.261766E-10
-7.000000E+0	 4.967172E-11	 5.000000E+0	 1.165969E-10
-6.500000E+0	 8.115829E-11	 5.000000E+0	 1.027127E-10
-6.000000E+0	 1.116063E-10	 5.000000E+0	 8.608542E-11
-5.500000E+0	 1.391204E-10	 5.000000E+0	 7.490217E-11
-5.000000E+0	 1.726373E-10	 5.000000E+0	 6.591339E-11
-4.500000E+0	 2.040299E-10	 5.000000E+0	 5.228240E-11
-4.000000E+0	 2.314794E-10	 5.000000E+0	 3.983304E-11
-3.500000E+0	 2.622560E-10	 5.000000E+0	 2.983147E-11
-3.000000E+0	 2.890720E-10	 5.000000E+0	 1.430145E-11
-2.500000E+0	 3.198015E-10	 5.000000E+0	 3.244877E-12
-2.000000E+0	 3.478555E-10	 5.000000E+0	 -9.204457E-12
-1.500000E+0	 3.749472E-10	 5.000000E+0	 -1.899512E-11
-1.000000E+0	 4.006423E-10	 5.000000E+0	 -2.840597E-11
-5.000000E-1	 4.269360E-10	 5.000000E+0	 -4.191039E-11
0.000000E+0	 4.540216E-10	 5.000000E+0	 -5.275602E-11
5.000000E-1	 4.783495E-10	 5.000000E+0	 -6.077422E-11
1.000000E+0	 5.058399E-10	 5.000000E+0	 -7.309692E-11
1.500000E+0	 5.308605E-10	 5.000000E+0	 -7.609322E-11
2.000000E+0	 5.566612E-10	 5.000000E+0	 -9.158104E-11
2.500000E+0	 5.836880E-10	 5.000000E+0	 -1.042836E-10
3.000000E+0	 6.101580E-10	 5.000000E+0	 -1.165219E-10
3.500000E+0	 6.326895E-10	 5.000000E+0	 -1.257639E-10
4.000000E+0	 6.576285E-10	 5.000000E+0	 -1.341197E-10
4.500000E+0	 6.864978E-10	 5.000000E+0	 -1.461049E-10
5.000000E+0	 7.089538E-10	 5.000000E+0	 -1.564863E-10
5.500000E+0	 7.346550E-10	 5.000000E+0	 -1.642091E-10
6.000000E+0	 7.566527E-10	 5.000000E+0	 -1.713411E-10
6.500000E+0	 7.809222E-10	 5.000000E+0	 -1.845078E-10
7.000000E+0	 8.084897E-10	 5.000000E+0	 -1.926950E-10
7.500000E+0	 8.290972E-10	 5.000000E+0	 -2.029926E-10
8.000000E+0	 8.546395E-10	 5.000000E+0	 -2.122352E-10
8.500000E+0	 8.791253E-10	 5.000000E+0	 -2.223641E-10
9.000000E+0	 9.005320E-10	 5.000000E+0	 -2.330838E-10
9.500000E+0	 9.258336E-10	 5.000000E+0	 -2.394988E-10
1.000000E+1	 9.500676E-10	 5.000000E+0	 -2.484881E-10
1.050000E+1	 9.707274E-10	 5.000000E+0	 -2.613602E-10
1.100000E+1	 9.934774E-10	 5.000000E+0	 -2.673532E-10
1.150000E+1	 1.015646E-9	 5.000000E+0	 -2.807738E-10
1.200000E+1	 1.042192E-9	 5.000000E+0	 -2.902274E-10
1.250000E+1	 1.064131E-9	 5.000000E+0	 -2.960516E-10
1.300000E+1	 1.088840E-9	 5.000000E+0	 -3.072778E-10
1.350000E+1	 1.107189E-9	 5.000000E+0	 -3.204453E-10
1.400000E+1	 1.135765E-9	 5.000000E+0	 -3.243702E-10
1.450000E+1	 1.124024E-9	 5.000000E+0	 -3.430241E-10
1.500000E+1	 1.180600E-9	 5.000000E+0	 -3.441637E-10
1.550000E+1	 1.204730E-9	 5.000000E+0	 -3.537439E-10
1.600000E+1	 1.226869E-9	 5.000000E+0	 -3.602433E-10
1.650000E+1	 1.248938E-9	 5.000000E+0	 -3.702033E-10
1.700000E+1	 1.269804E-9	 5.000000E+0	 -3.822313E-10
1.750000E+1	 1.291807E-9	 5.000000E+0	 -3.899124E-10
1.800000E+1	 1.315537E-9	 5.000000E+0	 -3.928245E-10
1.850000E+1	 1.339836E-9	 5.000000E+0	 -4.040084E-10
1.900000E+1	 1.362720E-9	 5.000000E+0	 -4.128711E-10
1.950000E+1	 1.386419E-9	 5.000000E+0	 -4.227469E-10
2.000000E+1	 1.411123E-9	 5.000000E+0	 -4.314829E-10
1.950000E+1	 1.101808E-9	 5.000000E+0	 -3.493125E-10
1.900000E+1	 9.805683E-10	 5.000000E+0	 -2.938992E-10
1.850000E+1	 8.332219E-10	 5.000000E+0	 -2.572665E-10
1.800000E+1	 7.491660E-10	 5.000000E+0	 -2.230394E-10
1.750000E+1	 6.651272E-10	 5.000000E+0	 -1.919353E-10
1.700000E+1	 5.897905E-10	 5.000000E+0	 -1.644201E-10
1.650000E+1	 5.276385E-10	 5.000000E+0	 -1.376646E-10
1.600000E+1	 4.640615E-10	 5.000000E+0	 -1.135678E-10
1.550000E+1	 4.075483E-10	 5.000000E+0	 -9.179203E-11
1.500000E+1	 3.551079E-10	 5.000000E+0	 -6.790624E-11
1.450000E+1	 3.045336E-10	 5.000000E+0	 -4.296534E-11
1.400000E+1	 2.593692E-10	 5.000000E+0	 -2.735102E-11
1.350000E+1	 2.148091E-10	 5.000000E+0	 -1.165222E-11
1.300000E+1	 1.712348E-10	 5.000000E+0	 5.734607E-12
1.250000E+1	 1.318326E-10	 5.000000E+0	 2.578014E-11
1.200000E+1	 9.049982E-11	 5.000000E+0	 4.375780E-11
1.150000E+1	 5.437175E-11	 5.000000E+0	 5.793740E-11
1.100000E+1	 1.671810E-11	 5.000000E+0	 7.228573E-11
1.050000E+1	 -1.724701E-11	 5.000000E+0	 9.089643E-11
1.000000E+1	 -5.114169E-11	 5.000000E+0	 1.054980E-10
9.500000E+0	 -8.739548E-11	 5.000000E+0	 1.139381E-10
9.000000E+0	 -1.183091E-10	 5.000000E+0	 1.294680E-10
8.500000E+0	 -1.523916E-10	 5.000000E+0	 1.461376E-10
8.000000E+0	 -1.831234E-10	 5.000000E+0	 1.613300E-10
7.500000E+0	 -2.149289E-10	 5.000000E+0	 1.720915E-10
7.000000E+0	 -2.438123E-10	 5.000000E+0	 1.849626E-10
6.500000E+0	 -2.754300E-10	 5.000000E+0	 1.937406E-10
6.000000E+0	 -3.028346E-10	 5.000000E+0	 2.072870E-10
5.500000E+0	 -3.310194E-10	 5.000000E+0	 2.190191E-10
5.000000E+0	 -3.618508E-10	 5.000000E+0	 2.247582E-10
4.500000E+0	 -3.900714E-10	 5.000000E+0	 2.453104E-10
4.000000E+0	 -4.195354E-10	 5.000000E+0	 2.546369E-10
3.500000E+0	 -4.467520E-10	 5.000000E+0	 2.657355E-10
3.000000E+0	 -4.725547E-10	 5.000000E+0	 2.780581E-10
2.500000E+0	 -5.015378E-10	 5.000000E+0	 2.891150E-10
2.000000E+0	 -5.258673E-10	 5.000000E+0	 3.006360E-10
1.500000E+0	 -5.533364E-10	 5.000000E+0	 3.084008E-10
1.000000E+0	 -5.784754E-10	 5.000000E+0	 3.214408E-10
5.000000E-1	 -6.063198E-10	 5.000000E+0	 3.285729E-10
0.000000E+0	 -6.299984E-10	 5.000000E+0	 3.403472E-10
-5.000000E-1	 -6.533362E-10	 5.000000E+0	 3.521633E-10
-1.000000E+0	 -6.833052E-10	 5.000000E+0	 3.605614E-10
-1.500000E+0	 -7.043190E-10	 5.000000E+0	 3.700145E-10
-2.000000E+0	 -7.317641E-10	 5.000000E+0	 3.769774E-10
-2.500000E+0	 -7.530605E-10	 5.000000E+0	 3.908618E-10
-3.000000E+0	 -7.795025E-10	 5.000000E+0	 4.028894E-10
-3.500000E+0	 -8.043951E-10	 5.000000E+0	 4.063917E-10
-4.000000E+0	 -8.320934E-10	 5.000000E+0	 4.201492E-10
-4.500000E+0	 -8.537114E-10	 5.000000E+0	 4.319656E-10
-5.000000E+0	 -8.777655E-10	 5.000000E+0	 4.399416E-10
-5.500000E+0	 -9.008801E-10	 5.000000E+0	 4.466092E-10
-6.000000E+0	 -9.256850E-10	 5.000000E+0	 4.561890E-10
-6.500000E+0	 -9.480312E-10	 5.000000E+0	 4.693982E-10
-7.000000E+0	 -9.720906E-10	 5.000000E+0	 4.794418E-10
-7.500000E+0	 -1.001015E-9	 5.000000E+0	 4.855610E-10
-8.000000E+0	 -1.019634E-9	 5.000000E+0	 4.944657E-10
-8.500000E+0	 -1.044375E-9	 5.000000E+0	 5.020196E-10
-9.000000E+0	 -1.069638E-9	 5.000000E+0	 5.146373E-10
-9.500000E+0	 -1.089707E-9	 5.000000E+0	 5.252301E-10
-1.000000E+1	 -1.115879E-9	 5.000000E+0	 5.335012E-10
-1.050000E+1	 -1.135508E-9	 5.000000E+0	 5.390721E-10
-1.100000E+1	 -1.159961E-9	 5.000000E+0	 5.501288E-10
-1.150000E+1	 -1.185083E-9	 5.000000E+0	 5.598349E-10
-1.200000E+1	 -1.209037E-9	 5.000000E+0	 5.710606E-10
-1.250000E+1	 -1.229529E-9	 5.000000E+0	 5.774750E-10
-1.300000E+1	 -1.250537E-9	 5.000000E+0	 5.882365E-10
-1.350000E+1	 -1.271193E-9	 5.000000E+0	 5.979424E-10
-1.400000E+1	 -1.295194E-9	 5.000000E+0	 6.058763E-10
-1.450000E+1	 -1.321073E-9	 5.000000E+0	 6.133455E-10
-1.500000E+1	 -1.344246E-9	 5.000000E+0	 6.187903E-10
-1.550000E+1	 -1.366035E-9	 5.000000E+0	 6.305642E-10
-1.600000E+1	 -1.389672E-9	 5.000000E+0	 6.392154E-10
-1.650000E+1	 -1.409083E-9	 5.000000E+0	 6.460936E-10
-1.700000E+1	 -1.431958E-9	 5.000000E+0	 6.573196E-10
-1.750000E+1	 -1.460360E-9	 5.000000E+0	 6.649159E-10
-1.800000E+1	 -1.479285E-9	 5.000000E+0	 6.729760E-10
-1.850000E+1	 -1.502512E-9	 5.000000E+0	 6.859745E-10
-1.900000E+1	 -1.523421E-9	 5.000000E+0	 6.925575E-10
-1.950000E+1	 -1.545614E-9	 5.000000E+0	 7.006181E-10
-2.000000E+1	 -1.569145E-9	 5.000000E+0	 7.087206E-10

File: data/ofet3_16022024/OFET3-Isd-Vsd.dat
0.000000E+0	 -8.330533E-11	 5.000000E+0	 1.455892E-10
1.000000E-1	 -5.417560E-11	 5.000000E+0	 1.301013E-10
2.000000E-1	 -3.866595E-11	 5.000000E+0	 1.265988E-10
3.000000E-1	 -2.319739E-11	 5.000000E+0	 1.182006E-10
4.000000E-1	 -9.858959E-12	 5.000000E+0	 1.164282E-10
5.000000E-1	 9.150476E-13	 5.000000E+0	 1.143182E-10
6.000000E-1	 1.025722E-11	 5.000000E+0	 1.090008E-10
7.000000E-1	 1.830832E-11	 5.000000E+0	 1.087900E-10
8.000000E-1	 2.661712E-11	 5.000000E+0	 1.019533E-10
9.000000E-1	 3.758404E-11	 5.000000E+0	 9.718459E-11
1.000000E+0	 4.200834E-11	 5.000000E+0	 9.726886E-11
1.100000E+0	 4.592217E-11	 5.000000E+0	 9.334433E-11
1.200000E+0	 5.671304E-11	 5.000000E+0	 8.954612E-11
1.300000E+0	 6.268645E-11	 5.000000E+0	 8.372236E-11
1.400000E+0	 6.854246E-11	 5.000000E+0	 8.114814E-11
1.500000E+0	 7.946836E-11	 5.000000E+0	 8.486195E-11
1.600000E+0	 8.233180E-11	 5.000000E+0	 7.857384E-11
1.700000E+0	 9.145620E-11	 5.000000E+0	 7.760306E-11
1.800000E+0	 9.441367E-11	 5.000000E+0	 7.730797E-11
1.900000E+0	 1.046178E-10	 5.000000E+0	 7.072443E-11
2.000000E+0	 1.050461E-10	 5.000000E+0	 7.021803E-11
2.100000E+0	 1.151856E-10	 5.000000E+0	 6.789716E-11
2.200000E+0	 1.200794E-10	 5.000000E+0	 6.397222E-11
2.300000E+0	 1.218455E-10	 5.000000E+0	 6.675754E-11
2.400000E+0	 1.300839E-10	 5.000000E+0	 5.911924E-11
2.500000E+0	 1.320673E-10	 5.000000E+0	 5.916134E-11
2.600000E+0	 1.401238E-10	 5.000000E+0	 6.093392E-11
2.700000E+0	 1.441608E-10	 5.000000E+0	 5.105871E-11
2.800000E+0	 1.516540E-10	 5.000000E+0	 5.384393E-11
2.900000E+0	 1.548050E-10	 5.000000E+0	 5.354858E-11
3.000000E+0	 1.620692E-10	 5.000000E+0	 4.920200E-11
3.100000E+0	 1.661415E-10	 5.000000E+0	 4.734504E-11
3.200000E+0	 1.715633E-10	 5.000000E+0	 4.692291E-11
3.300000E+0	 1.769088E-10	 5.000000E+0	 4.468650E-11
3.400000E+0	 1.822546E-10	 5.000000E+0	 4.477069E-11
3.500000E+0	 1.838446E-10	 5.000000E+0	 3.759665E-11
3.600000E+0	 1.909741E-10	 5.000000E+0	 3.730125E-11
3.700000E+0	 1.978276E-10	 5.000000E+0	 3.388285E-11
3.800000E+0	 2.018411E-10	 5.000000E+0	 2.873439E-11
3.900000E+0	 2.062714E-10	 5.000000E+0	 3.291238E-11
4.000000E+0	 2.128314E-10	 5.000000E+0	 3.181513E-11
4.100000E+0	 2.148091E-10	 5.000000E+0	 2.556931E-11
4.200000E+0	 2.205653E-10	 5.000000E+0	 2.561154E-11
4.300000E+0	 2.253124E-10	 5.000000E+0	 2.215088E-11
4.400000E+0	 2.296018E-10	 5.000000E+0	 2.307926E-11
4.500000E+0	 2.351468E-10	 5.000000E+0	 2.253074E-11
4.600000E+0	 2.369834E-10	 5.000000E+0	 1.586312E-11
4.700000E+0	 2.426341E-10	 5.000000E+0	 1.544105E-11
4.800000E+0	 2.467945E-10	 5.000000E+0	 1.687579E-11
4.900000E+0	 2.520223E-10	 5.000000E+0	 1.071451E-11
5.000000E+0	 2.579722E-10	 5.000000E+0	 8.857803E-12
5.100000E+0	 2.647323E-10	 5.000000E+0	 7.127451E-12
5.200000E+0	 2.682589E-10	 5.000000E+0	 5.017306E-12
5.300000E+0	 2.704180E-10	 5.000000E+0	 6.284001E-13
5.400000E+0	 2.777177E-10	 5.000000E+0	 1.092584E-12
5.500000E+0	 2.829870E-10	 5.000000E+0	 8.394674E-13
5.600000E+0	 2.860030E-10	 5.000000E+0	 -3.929218E-12
5.700000E+0	 2.918412E-10	 5.000000E+0	 -6.883355E-12
5.800000E+0	 2.990060E-10	 5.000000E+0	 -5.954959E-13
5.900000E+0	 2.994928E-10	 5.000000E+0	 -3.127484E-12
6.000000E+0	 3.034596E-10	 5.000000E+0	 -1.177869E-11
6.100000E+0	 3.083182E-10	 5.000000E+0	 -9.120024E-12
6.200000E+0	 3.173310E-10	 5.000000E+0	 -1.017510E-11
6.300000E+0	 3.169088E-10	 5.000000E+0	 -1.523918E-11
6.400000E+0	 3.263206E-10	 5.000000E+0	 -1.667401E-11
6.500000E+0	 3.279576E-10	 5.000000E+0	 -1.376210E-11
6.600000E+0	 3.317542E-10	 5.000000E+0	 -1.941708E-11
6.700000E+0	 3.398399E-10	 5.000000E+0	 -2.325734E-11
6.800000E+0	 3.406201E-10	 5.000000E+0	 -1.945934E-11
6.900000E+0	 3.432492E-10	 5.000000E+0	 -2.528310E-11
7.000000E+0	 3.492636E-10	 5.000000E+0	 -2.562059E-11
7.100000E+0	 3.537699E-10	 5.000000E+0	 -2.507200E-11
7.200000E+0	 3.575371E-10	 5.000000E+0	 -2.760409E-11
7.300000E+0	 3.642321E-10	 5.000000E+0	 -3.275266E-11
7.400000E+0	 3.696659E-10	 5.000000E+0	 -3.633970E-11
7.500000E+0	 3.762261E-10	 5.000000E+0	 -3.650853E-11
7.600000E+0	 3.768834E-10	 5.000000E+0	 -3.490483E-11
7.700000E+0	 3.823988E-10	 5.000000E+0	 -4.043320E-11
7.800000E+0	 3.859138E-10	 5.000000E+0	 -3.933602E-11
7.900000E+0	 3.888653E-10	 5.000000E+0	 -3.861857E-11
8.000000E+0	 3.943573E-10	 5.000000E+0	 -4.440012E-11
8.100000E+0	 3.986173E-10	 5.000000E+0	 -4.621487E-11
8.200000E+0	 4.081059E-10	 5.000000E+0	 -5.073034E-11
8.300000E+0	 4.108050E-10	 5.000000E+0	 -4.672120E-11
8.400001E+0	 4.117733E-10	 5.000000E+0	 -4.773404E-11
8.500000E+0	 4.168840E-10	 5.000000E+0	 -4.975965E-11
8.600000E+0	 4.233502E-10	 5.000000E+0	 -5.478157E-11
8.700000E+0	 4.271587E-10	 5.000000E+0	 -5.718705E-11
8.800000E+0	 4.312661E-10	 5.000000E+0	 -5.739806E-11
8.900001E+0	 4.368815E-10	 5.000000E+0	 -5.874849E-11
9.000000E+0	 4.385537E-10	 5.000000E+0	 -6.208241E-11
9.100000E+0	 4.439757E-10	 5.000000E+0	 -6.009891E-11
9.200000E+0	 4.540036E-10	 5.000000E+0	 -6.060544E-11
9.300000E+0	 4.548309E-10	 5.000000E+0	 -6.769517E-11
9.400001E+0	 4.588094E-10	 5.000000E+0	 -6.465670E-11
9.500000E+0	 4.627408E-10	 5.000000E+0	 -6.520531E-11
9.600000E+0	 4.697938E-10	 5.000000E+0	 -6.946757E-11
9.700000E+0	 4.742887E-10	 5.000000E+0	 -7.107120E-11
9.800000E+0	 4.780790E-10	 5.000000E+0	 -6.984736E-11
9.900001E+0	 4.827971E-10	 5.000000E+0	 -7.769682E-11
1.000000E+1	 4.848215E-10	 5.000000E+0	 -7.643080E-11
1.010000E+1	 4.919742E-10	 5.000000E+0	 -7.524908E-11
1.020000E+1	 4.960640E-10	 5.000000E+0	 -7.972247E-11
1.030000E+1	 4.990622E-10	 5.000000E+0	 -8.111505E-11
1.040000E+1	 5.052942E-10	 5.000000E+0	 -8.027110E-11
1.050000E+1	 5.080046E-10	 5.000000E+0	 -8.871135E-11
1.060000E+1	 5.106924E-10	 5.000000E+0	 -8.681225E-11
1.070000E+1	 5.168534E-10	 5.000000E+0	 -8.622145E-11
1.080000E+1	 5.187372E-10	 5.000000E+0	 -9.436629E-11
1.090000E+1	 5.261421E-10	 5.000000E+0	 -9.381766E-11
1.100000E+1	 5.277735E-10	 5.000000E+0	 -9.280482E-11
1.110000E+1	 5.350732E-10	 5.000000E+0	 -9.550567E-11
1.120000E+1	 5.387404E-10	 5.000000E+0	 -9.921938E-11
1.130000E+1	 5.438691E-10	 5.000000E+0	 -9.757357E-11
1.140000E+1	 5.475010E-10	 5.000000E+0	 -1.016670E-10
1.150000E+1	 5.551701E-10	 5.000000E+0	 -1.025954E-10
1.160000E+1	 5.590544E-10	 5.000000E+0	 -1.055918E-10
1.170000E+1	 5.596474E-10	 5.000000E+0	 -1.082926E-10
1.180000E+1	 5.672929E-10	 5.000000E+0	 -1.077018E-10
1.190000E+1	 5.695227E-10	 5.000000E+0	 -1.113311E-10
1.200000E+1	 5.736244E-10	 5.000000E+0	 -1.094742E-10
1.210000E+1	 5.782125E-10	 5.000000E+0	 -1.152558E-10
1.220000E+1	 5.822561E-10	 5.000000E+0	 -1.178722E-10
1.230000E+1	 5.893852E-10	 5.000000E+0	 -1.192227E-10
1.240000E+1	 5.939798E-10	 5.000000E+0	 -1.165218E-10
1.250000E+1	 5.983866E-10	 5.000000E+0	 -1.178301E-10
1.260000E+1	 6.004808E-10	 5.000000E+0	 -1.206576E-10
1.270000E+1	 6.032513E-10	 5.000000E+0	 -1.236539E-10
1.280000E+1	 6.106677E-10	 5.000000E+0	 -1.244979E-10
1.290000E+1	 6.148460E-10	 5.000000E+0	 -1.280006E-10
1.300000E+1	 6.178206E-10	 5.000000E+0	 -1.276208E-10
1.310000E+1	 6.216996E-10	 5.000000E+0	 -1.299418E-10
1.320000E+1	 6.305833E-10	 5.000000E+0	 -1.325161E-10
1.330000E+1	 6.308883E-10	 5.000000E+0	 -1.369050E-10
1.340000E+1	 6.349137E-10	 5.000000E+0	 -1.339509E-10
1.350000E+1	 6.433165E-10	 5.000000E+0	 -1.329380E-10
1.360000E+1	 6.427943E-10	 5.000000E+0	 -1.363986E-10
1.370000E+1	 6.495886E-10	 5.000000E+0	 -1.434039E-10
1.380000E+1	 6.547999E-10	 5.000000E+0	 -1.454296E-10
1.390000E+1	 6.600275E-10	 5.000000E+0	 -1.434461E-10
1.400000E+1	 6.623927E-10	 5.000000E+0	 -1.482571E-10
1.410000E+1	 6.677967E-10	 5.000000E+0	 -1.443324E-10
1.420000E+1	 6.721448E-10	 5.000000E+0	 -1.501983E-10
1.430000E+1	 6.752722E-10	 5.000000E+0	 -1.543762E-10
1.440000E+1	 6.822610E-10	 5.000000E+0	 -1.513800E-10
1.450000E+1	 6.852534E-10	 5.000000E+0	 -1.524772E-10
1.460000E+1	 6.881694E-10	 5.000000E+0	 -1.547560E-10
1.470000E+1	 6.928992E-10	 5.000000E+0	 -1.574569E-10
1.480000E+1	 6.972650E-10	 5.000000E+0	 -1.606220E-10
1.490000E+1	 7.025813E-10	 5.000000E+0	 -1.624366E-10
1.500000E+1	 7.088121E-10	 5.000000E+0	 -1.604954E-10
1.510000E+1	 7.112479E-10	 5.000000E+0	 -1.629431E-10
1.520000E+1	 7.178371E-10	 5.000000E+0	 -1.654751E-10
1.530000E+1	 7.224845E-10	 5.000000E+0	 -1.665723E-10
1.540000E+1	 7.243326E-10	 5.000000E+0	 -1.673742E-10
1.550000E+1	 7.307169E-10	 5.000000E+0	 -1.685980E-10
1.560000E+1	 7.313334E-10	 5.000000E+0	 -1.735777E-10
1.570000E+1	 7.366612E-10	 5.000000E+0	 -1.739575E-10
1.580000E+1	 7.430513E-10	 5.000000E+0	 -1.758988E-10
1.590000E+1	 7.452923E-10	 5.000000E+0	 -1.793593E-10
1.600000E+1	 7.477041E-10	 5.000000E+0	 -1.768272E-10
1.610000E+1	 7.573044E-10	 5.000000E+0	 -1.818492E-10
1.620000E+1	 7.588064E-10	 5.000000E+0	 -1.852253E-10
1.630000E+1	 7.663875E-10	 5.000000E+0	 -1.839592E-10
1.640000E+1	 7.716038E-10	 5.000000E+0	 -1.852253E-10
1.650000E+1	 7.716798E-10	 5.000000E+0	 -1.876729E-10
1.660000E+1	 7.766321E-10	 5.000000E+0	 -1.920197E-10
1.670000E+1	 7.792553E-10	 5.000000E+0	 -1.917665E-10
1.680000E+1	 7.852529E-10	 5.000000E+0	 -1.939611E-10
1.690000E+1	 7.912727E-10	 5.000000E+0	 -1.943409E-10
1.700000E+1	 7.927745E-10	 5.000000E+0	 -1.954804E-10
1.710000E+1	 7.982673E-10	 5.000000E+0	 -1.994475E-10
1.720000E+1	 8.037187E-10	 5.000000E+0	 -1.969575E-10
1.730000E+1	 8.066816E-10	 5.000000E+0	 -1.980970E-10
1.740000E+1	 8.111239E-10	 5.000000E+0	 -2.048918E-10
1.750000E+1	 8.167975E-10	 5.000000E+0	 -2.064111E-10
1.760000E+1	 8.195437E-10	 5.000000E+0	 -2.084369E-10
1.770000E+1	 8.259398E-10	 5.000000E+0	 -2.067910E-10
1.780000E+1	 8.287097E-10	 5.000000E+0	 -2.075928E-10
1.790000E+1	 8.332512E-10	 5.000000E+0	 -2.117710E-10
1.800000E+1	 8.386966E-10	 5.000000E+0	 -2.143032E-10
1.810000E+1	 8.416360E-10	 5.000000E+0	 -2.157381E-10
1.820000E+1	 8.498037E-10	 5.000000E+0	 -2.147253E-10
1.830000E+1	 8.485013E-10	 5.000000E+0	 -2.158226E-10
1.840000E+1	 8.596032E-10	 5.000000E+0	 -2.185658E-10
1.850000E+1	 8.645911E-10	 5.000000E+0	 -2.218577E-10
1.860000E+1	 8.682995E-10	 5.000000E+0	 -2.266689E-10
1.870000E+1	 8.684457E-10	 5.000000E+0	 -2.266689E-10
1.880000E+1	 8.730639E-10	 5.000000E+0	 -2.250652E-10
1.890000E+1	 8.803805E-10	 5.000000E+0	 -2.296653E-10
1.900000E+1	 8.841542E-10	 5.000000E+0	 -2.336325E-10
1.910000E+1	 8.862839E-10	 5.000000E+0	 -2.315645E-10
1.920000E+1	 8.885490E-10	 5.000000E+0	 -2.343077E-10
1.930000E+1	 8.936716E-10	 5.000000E+0	 -2.316067E-10
1.940000E+1	 9.010888E-10	 5.000000E+0	 -2.357426E-10
1.950000E+1	 9.053946E-10	 5.000000E+0	 -2.397098E-10
1.960000E+1	 9.075197E-10	 5.000000E+0	 -2.417778E-10
1.970000E+1	 9.153524E-10	 5.000000E+0	 -2.425375E-10
1.980000E+1	 9.184925E-10	 5.000000E+0	 -2.430861E-10
1.990000E+1	 9.212913E-10	 5.000000E+0	 -2.449430E-10
2.000000E+1	 9.265785E-10	 5.000000E+0	 -2.481505E-10
1.990000E+1	 8.627192E-10	 5.000000E+0	 -2.313535E-10
1.980000E+1	 8.342073E-10	 5.000000E+0	 -2.225751E-10
1.970000E+1	 8.107713E-10	 5.000000E+0	 -2.126151E-10
1.960000E+1	 7.931507E-10	 5.000000E+0	 -2.070864E-10
1.950000E+1	 7.727831E-10	 5.000000E+0	 -2.002072E-10
1.940000E+1	 7.563286E-10	 5.000000E+0	 -1.885591E-10
1.930000E+1	 7.448995E-10	 5.000000E+0	 -1.862381E-10
1.920000E+1	 7.333460E-10	 5.000000E+0	 -1.862803E-10
1.910000E+1	 7.210765E-10	 5.000000E+0	 -1.816804E-10
1.900000E+1	 7.089357E-10	 5.000000E+0	 -1.750548E-10
1.890000E+1	 6.996707E-10	 5.000000E+0	 -1.698219E-10
1.880000E+1	 6.888208E-10	 5.000000E+0	 -1.673742E-10
1.870000E+1	 6.809232E-10	 5.000000E+0	 -1.656017E-10
1.860000E+1	 6.727903E-10	 5.000000E+0	 -1.636183E-10
1.850000E+1	 6.670988E-10	 5.000000E+0	 -1.556845E-10
1.840000E+1	 6.566764E-10	 5.000000E+0	 -1.488479E-10
1.830000E+1	 6.502872E-10	 5.000000E+0	 -1.499451E-10
1.820000E+1	 6.426065E-10	 5.000000E+0	 -1.485947E-10
1.810000E+1	 6.331292E-10	 5.000000E+0	 -1.484681E-10
1.800000E+1	 6.261999E-10	 5.000000E+0	 -1.412517E-10
1.790000E+1	 6.152918E-10	 5.000000E+0	 -1.385930E-10
1.780000E+1	 6.162012E-10	 5.000000E+0	 -1.346261E-10
1.770000E+1	 6.079625E-10	 5.000000E+0	 -1.328537E-10
1.760000E+1	 6.050760E-10	 5.000000E+0	 -1.279161E-10
1.750000E+1	 5.962565E-10	 5.000000E+0	 -1.281694E-10
1.740000E+1	 5.873139E-10	 5.000000E+0	 -1.225988E-10
1.730000E+1	 5.859881E-10	 5.000000E+0	 -1.215860E-10
1.720000E+1	 5.752613E-10	 5.000000E+0	 -1.223034E-10
1.710000E+1	 5.714359E-10	 5.000000E+0	 -1.165641E-10
1.700000E+1	 5.651867E-10	 5.000000E+0	 -1.178301E-10
1.690000E+1	 5.585270E-10	 5.000000E+0	 -1.120063E-10
1.680000E+1	 5.578165E-10	 5.000000E+0	 -1.090100E-10
1.670000E+1	 5.491264E-10	 5.000000E+0	 -1.097697E-10
1.660000E+1	 5.465621E-10	 5.000000E+0	 -1.072798E-10
1.650000E+1	 5.363878E-10	 5.000000E+0	 -1.065202E-10
1.640000E+1	 5.310359E-10	 5.000000E+0	 -1.017936E-10
1.630000E+1	 5.263889E-10	 5.000000E+0	 -9.694053E-11
1.620000E+1	 5.221756E-10	 5.000000E+0	 -9.521030E-11
1.610000E+1	 5.182736E-10	 5.000000E+0	 -9.385982E-11
1.600000E+1	 5.141778E-10	 5.000000E+0	 -9.010393E-11
1.590000E+1	 5.069777E-10	 5.000000E+0	 -9.027270E-11
1.580000E+1	 4.992033E-10	 5.000000E+0	 -8.757186E-11
1.570000E+1	 4.956357E-10	 5.000000E+0	 -9.069473E-11
1.560000E+1	 4.903430E-10	 5.000000E+0	 -8.499761E-11
1.550000E+1	 4.847921E-10	 5.000000E+0	 -8.368934E-11
1.540000E+1	 4.795223E-10	 5.000000E+0	 -8.474440E-11
1.530000E+1	 4.753561E-10	 5.000000E+0	 -7.799219E-11
1.520000E+1	 4.675522E-10	 5.000000E+0	 -7.904728E-11
1.510000E+1	 4.634332E-10	 5.000000E+0	 -7.617754E-11
1.500000E+1	 4.615906E-10	 5.000000E+0	 -7.305470E-11
1.490000E+1	 4.544846E-10	 5.000000E+0	 -7.048043E-11
1.480000E+1	 4.488748E-10	 5.000000E+0	 -7.347671E-11
1.470000E+1	 4.474435E-10	 5.000000E+0	 -6.807492E-11
1.460000E+1	 4.390348E-10	 5.000000E+0	 -6.528970E-11
1.450000E+1	 4.362591E-10	 5.000000E+0	 -6.364380E-11
1.440000E+1	 4.290421E-10	 5.000000E+0	 -6.381259E-11
1.430000E+1	 4.283084E-10	 5.000000E+0	 -6.098519E-11
1.420000E+1	 4.219773E-10	 5.000000E+0	 -5.693378E-11
1.410000E+1	 4.184092E-10	 5.000000E+0	 -5.596323E-11
1.400000E+1	 4.102943E-10	 5.000000E+0	 -5.659624E-11
1.390000E+1	 4.147599E-10	 5.000000E+0	 -4.916886E-11
1.380000E+1	 4.048139E-10	 5.000000E+0	 -5.039268E-11
1.370000E+1	 3.967692E-10	 5.000000E+0	 -4.663679E-11
1.360000E+1	 3.940288E-10	 5.000000E+0	 -5.005504E-11
1.350000E+1	 3.861017E-10	 5.000000E+0	 -4.828261E-11
1.340000E+1	 3.828803E-10	 5.000000E+0	 -4.418910E-11
1.330000E+1	 3.777752E-10	 5.000000E+0	 -4.469554E-11
1.320000E+1	 3.765312E-10	 5.000000E+0	 -4.241670E-11
1.310000E+1	 3.701823E-10	 5.000000E+0	 -3.853420E-11
1.300000E+1	 3.644667E-10	 5.000000E+0	 -3.815431E-11
1.290000E+1	 3.594734E-10	 5.000000E+0	 -3.832323E-11
1.280000E+1	 3.582939E-10	 5.000000E+0	 -3.182417E-11
1.270000E+1	 3.540339E-10	 5.000000E+0	 -2.768848E-11
1.260000E+1	 3.492458E-10	 5.000000E+0	 -3.000951E-11
1.250000E+1	 3.415122E-10	 5.000000E+0	 -2.984067E-11
1.240000E+1	 3.411073E-10	 5.000000E+0	 -2.173815E-11
1.230000E+1	 3.318950E-10	 5.000000E+0	 -2.232890E-11
1.220000E+1	 3.256514E-10	 5.000000E+0	 -1.954373E-11
1.210000E+1	 3.235273E-10	 5.000000E+0	 -2.076750E-11
1.200000E+1	 3.191207E-10	 5.000000E+0	 -1.891064E-11
1.190000E+1	 3.160870E-10	 5.000000E+0	 -2.093632E-11
1.180000E+1	 3.107472E-10	 5.000000E+0	 -1.481720E-11
1.170000E+1	 3.064813E-10	 5.000000E+0	 -1.173647E-11
1.160000E+1	 3.013590E-10	 5.000000E+0	 -1.283378E-11
1.150000E+1	 2.940593E-10	 5.000000E+0	 -1.283376E-11
1.140000E+1	 2.889193E-10	 5.000000E+0	 -7.052178E-12
1.130000E+1	 2.864370E-10	 5.000000E+0	 -9.119969E-12
1.120000E+1	 2.805224E-10	 5.000000E+0	 -6.334697E-12
1.110000E+1	 2.752414E-10	 5.000000E+0	 -2.705516E-12
1.100000E+1	 2.706293E-10	 5.000000E+0	 1.430148E-12
1.090000E+1	 2.709286E-10	 5.000000E+0	 3.666872E-12
1.080000E+1	 2.640691E-10	 5.000000E+0	 4.932887E-12
1.070000E+1	 2.608654E-10	 5.000000E+0	 4.679632E-12
1.060000E+1	 2.561300E-10	 5.000000E+0	 8.435627E-12
1.050000E+1	 2.524860E-10	 5.000000E+0	 1.050333E-11
1.040000E+1	 2.453040E-10	 5.000000E+0	 7.802745E-12
1.030000E+1	 2.404806E-10	 5.000000E+0	 9.575049E-12
1.020000E+1	 2.367487E-10	 5.000000E+0	 1.476573E-11
1.010000E+1	 2.329874E-10	 5.000000E+0	 1.366859E-11
1.000000E+1	 2.285865E-10	 5.000000E+0	 1.358422E-11
9.900001E+0	 2.221379E-10	 5.000000E+0	 1.649608E-11
9.800000E+0	 2.203599E-10	 5.000000E+0	 1.970334E-11
9.700000E+0	 2.141987E-10	 5.000000E+0	 2.295276E-11
9.600000E+0	 2.067349E-10	 5.000000E+0	 2.050511E-11
9.500000E+0	 2.062772E-10	 5.000000E+0	 2.396564E-11
9.400001E+0	 2.022637E-10	 5.000000E+0	 2.852336E-11
9.300000E+0	 1.973112E-10	 5.000000E+0	 2.755271E-11
9.200000E+0	 1.934267E-10	 5.000000E+0	 3.160407E-11
9.100000E+0	 1.887149E-10	 5.000000E+0	 3.320769E-11
9.000000E+0	 1.818085E-10	 5.000000E+0	 3.358737E-11
8.900001E+0	 1.796081E-10	 5.000000E+0	 3.671029E-11
8.800000E+0	 1.719272E-10	 5.000000E+0	 3.666820E-11
8.700000E+0	 1.723614E-10	 5.000000E+0	 3.721681E-11
8.600000E+0	 1.622335E-10	 5.000000E+0	 4.017081E-11
8.500000E+0	 1.604263E-10	 5.000000E+0	 4.042396E-11
8.400001E+0	 1.565300E-10	 5.000000E+0	 4.312489E-11
8.300000E+0	 1.528803E-10	 5.000000E+0	 4.472855E-11
8.200000E+0	 1.495826E-10	 5.000000E+0	 4.793582E-11
8.100000E+0	 1.429050E-10	 5.000000E+0	 4.856882E-11
8.000000E+0	 1.375829E-10	 5.000000E+0	 5.194492E-11
7.900000E+0	 1.375361E-10	 5.000000E+0	 5.321094E-11
7.800000E+0	 1.284292E-10	 5.000000E+0	 5.570100E-11
7.700000E+0	 1.235883E-10	 5.000000E+0	 5.962553E-11
7.600000E+0	 1.234592E-10	 5.000000E+0	 5.671363E-11
7.500000E+0	 1.141529E-10	 5.000000E+0	 6.211545E-11
7.400000E+0	 1.095466E-10	 5.000000E+0	 6.582909E-11
7.300000E+0	 1.068123E-10	 5.000000E+0	 6.295942E-11
7.200000E+0	 1.024876E-10	 5.000000E+0	 6.363449E-11
7.100000E+0	 9.659635E-11	 5.000000E+0	 6.747486E-11
7.000000E+0	 9.402634E-11	 5.000000E+0	 6.802348E-11
6.900000E+0	 9.022991E-11	 5.000000E+0	 6.992254E-11
6.800000E+0	 8.380465E-11	 5.000000E+0	 7.380502E-11
6.700000E+0	 7.986735E-11	 5.000000E+0	 7.507120E-11
6.600000E+0	 7.503815E-11	 5.000000E+0	 7.431150E-11
6.500000E+0	 6.907059E-11	 5.000000E+0	 7.794071E-11
6.400000E+0	 6.482818E-11	 5.000000E+0	 7.810957E-11
6.300000E+0	 6.181212E-11	 5.000000E+0	 8.279386E-11
6.200000E+0	 5.765186E-11	 5.000000E+0	 7.899578E-11
6.100000E+0	 5.401970E-11	 5.000000E+0	 8.119033E-11
6.000000E+0	 4.670844E-11	 5.000000E+0	 8.541035E-11
5.900000E+0	 4.478381E-11	 5.000000E+0	 8.629666E-11
5.800000E+0	 4.277115E-11	 5.000000E+0	 8.752044E-11
5.700000E+0	 3.565352E-11	 5.000000E+0	 9.102311E-11
5.600000E+0	 2.914614E-11	 5.000000E+0	 9.283779E-11
5.500000E+0	 2.533794E-11	 5.000000E+0	 9.406151E-11
5.400000E+0	 2.238057E-11	 5.000000E+0	 9.279541E-11
5.300000E+0	 1.480507E-11	 5.000000E+0	 9.608733E-11
5.200000E+0	 1.259276E-11	 5.000000E+0	 9.655146E-11
5.100000E+0	 9.183349E-12	 5.000000E+0	 9.764864E-11
5.000000E+0	 6.137745E-12	 5.000000E+0	 1.029659E-10
4.900000E+0	 4.070182E-14	 5.000000E+0	 1.081568E-10
4.800000E+0	 -3.943791E-12	 5.000000E+0	 1.058358E-10
4.700000E+0	 -7.740541E-12	 5.000000E+0	 1.037678E-10
4.600000E+0	 -1.236468E-11	 5.000000E+0	 1.066797E-10
4.500000E+0	 -1.931847E-11	 5.000000E+0	 1.099291E-10
4.400000E+0	 -2.190635E-11	 5.000000E+0	 1.100980E-10
4.300000E+0	 -2.874281E-11	 5.000000E+0	 1.154154E-10
4.200000E+0	 -3.245735E-11	 5.000000E+0	 1.170190E-10
4.100000E+0	 -3.262164E-11	 5.000000E+0	 1.190025E-10
4.000000E+0	 -4.233355E-11	 5.000000E+0	 1.183273E-10
3.900000E+0	 -4.721585E-11	 5.000000E+0	 1.236870E-10
3.800000E+0	 -4.836603E-11	 5.000000E+0	 1.230538E-10
3.700000E+0	 -5.484455E-11	 5.000000E+0	 1.274005E-10
3.600000E+0	 -6.185697E-11	 5.000000E+0	 1.242775E-10
3.500000E+0	 -6.694471E-11	 5.000000E+0	 1.285821E-10
3.400000E+0	 -6.709143E-11	 5.000000E+0	 1.299747E-10
3.300000E+0	 -7.002555E-11	 5.000000E+0	 1.315360E-10
3.200000E+0	 -7.404522E-11	 5.000000E+0	 1.331397E-10
3.100000E+0	 -7.996627E-11	 5.000000E+0	 1.320004E-10
3.000000E+0	 -8.461976E-11	 5.000000E+0	 1.349544E-10
2.900000E+0	 -8.860421E-11	 5.000000E+0	 1.380773E-10
2.800000E+0	 -9.436681E-11	 5.000000E+0	 1.414956E-10
2.700000E+0	 -9.821632E-11	 5.000000E+0	 1.434367E-10
2.600000E+0	 -1.021011E-10	 5.000000E+0	 1.393855E-10
2.500000E+0	 -1.055163E-10	 5.000000E+0	 1.458423E-10
2.400000E+0	 -1.112731E-10	 5.000000E+0	 1.461379E-10
2.300000E+0	 -1.197291E-10	 5.000000E+0	 1.482054E-10
2.200000E+0	 -1.192597E-10	 5.000000E+0	 1.524256E-10
2.100000E+0	 -1.286840E-10	 5.000000E+0	 1.514973E-10
2.000000E+0	 -1.314245E-10	 5.000000E+0	 1.523413E-10
1.900000E+0	 -1.348338E-10	 5.000000E+0	 1.543247E-10
1.800000E+0	 -1.361776E-10	 5.000000E+0	 1.594734E-10
1.700000E+0	 -1.430318E-10	 5.000000E+0	 1.573635E-10
1.600000E+0	 -1.484832E-10	 5.000000E+0	 1.615832E-10
1.500000E+0	 -1.543748E-10	 5.000000E+0	 1.645374E-10
1.400000E+0	 -1.584299E-10	 5.000000E+0	 1.612880E-10
1.300000E+0	 -1.588993E-10	 5.000000E+0	 1.699391E-10
1.200000E+0	 -1.656067E-10	 5.000000E+0	 1.671960E-10
1.100000E+0	 -1.708118E-10	 5.000000E+0	 1.662676E-10
1.000000E+0	 -1.751014E-10	 5.000000E+0	 1.675758E-10
9.000000E-1	 -1.794438E-10	 5.000000E+0	 1.703610E-10
8.000000E-1	 -1.843964E-10	 5.000000E+0	 1.756362E-10
7.000000E-1	 -1.868671E-10	 5.000000E+0	 1.739061E-10
6.000000E-1	 -1.937680E-10	 5.000000E+0	 1.798142E-10
5.000000E-1	 -2.000120E-10	 5.000000E+0	 1.791812E-10
4.000000E-1	 -2.036968E-10	 5.000000E+0	 1.824730E-10
3.000000E-1	 -2.075526E-10	 5.000000E+0	 1.793921E-10
2.000000E-1	 -2.105981E-10	 5.000000E+0	 1.841186E-10
1.000000E-1	 -2.170063E-10	 5.000000E+0	 1.866085E-10
0.000000E+0	 -2.202044E-10	 5.000000E+0	 1.844988E-10

File: data/ofet3_16022024/OFET3F-TimeExperiment-Vg=0,Vsd=5V.dat
1.000000E+0	 5.343153E-10	 0.000000E+0	 -1.679650E-10	 1.358835E+0
2.000000E+0	 5.344796E-10	 0.000000E+0	 -1.631963E-10	 1.660182E+0
3.000000E+0	 5.344447E-10	 0.000000E+0	 -1.647577E-10	 1.960210E+0
4.000000E+0	 5.347907E-10	 0.000000E+0	 -1.659394E-10	 2.259795E+0
5.000000E+0	 5.347086E-10	 0.000000E+0	 -1.662348E-10	 2.560086E+0
6.000000E+0	 5.348434E-10	 0.000000E+0	 -1.665724E-10	 2.858432E+0
7.000000E+0	 5.347263E-10	 0.000000E+0	 -1.664036E-10	 3.160200E+0
8.000000E+0	 5.348965E-10	 0.000000E+0	 -1.669522E-10	 3.459520E+0
9.000000E+0	 5.351604E-10	 0.000000E+0	 -1.640825E-10	 3.760304E+0
1.000000E+1	 5.349318E-10	 0.000000E+0	 -1.641669E-10	 4.061102E+0
1.100000E+1	 5.353598E-10	 0.000000E+0	 -1.656862E-10	 4.358711E+0
1.200000E+1	 5.352777E-10	 0.000000E+0	 -1.658550E-10	 4.659744E+0
1.300000E+1	 5.355183E-10	 0.000000E+0	 -1.642513E-10	 4.958961E+0
1.400000E+1	 5.358051E-10	 0.000000E+0	 -1.642513E-10	 5.258048E+0
1.500000E+1	 5.358756E-10	 0.000000E+0	 -1.628165E-10	 5.560137E+0
1.600000E+1	 5.356058E-10	 0.000000E+0	 -1.663192E-10	 5.860211E+0
1.700000E+1	 5.357704E-10	 0.000000E+0	 -1.659816E-10	 6.159760E+0
1.800000E+1	 5.358293E-10	 0.000000E+0	 -1.669522E-10	 6.461034E+0
1.900000E+1	 5.360700E-10	 0.000000E+0	 -1.662770E-10	 6.758960E+0
2.000000E+1	 5.362519E-10	 0.000000E+0	 -1.646311E-10	 7.058962E+0
2.100000E+1	 5.362809E-10	 0.000000E+0	 -1.661926E-10	 7.358996E+0
2.200000E+1	 5.366503E-10	 0.000000E+0	 -1.663192E-10	 7.657828E+0
2.300000E+1	 5.367388E-10	 0.000000E+0	 -1.662770E-10	 7.960211E+0
2.400000E+1	 5.365923E-10	 0.000000E+0	 -1.631541E-10	 8.260376E+0
2.500000E+1	 5.371322E-10	 0.000000E+0	 -1.665724E-10	 8.560192E+0
2.600000E+1	 5.367621E-10	 0.000000E+0	 -1.655173E-10	 8.860210E+0
2.700000E+1	 5.372377E-10	 0.000000E+0	 -1.648422E-10	 9.159807E+0
2.800000E+1	 5.368737E-10	 0.000000E+0	 -1.686402E-10	 9.459622E+0
2.900000E+1	 5.374424E-10	 0.000000E+0	 -1.634917E-10	 9.759916E+0
3.000000E+1	 5.372375E-10	 0.000000E+0	 -1.677540E-10	 1.006023E+1
3.100000E+1	 5.374426E-10	 0.000000E+0	 -1.642091E-10	 1.035954E+1
3.200000E+1	 5.373140E-10	 0.000000E+0	 -1.672898E-10	 1.066033E+1
3.300000E+1	 5.378655E-10	 0.000000E+0	 -1.638293E-10	 1.095964E+1
3.400000E+1	 5.376420E-10	 0.000000E+0	 -1.643357E-10	 1.125845E+1
3.500000E+1	 5.379829E-10	 0.000000E+0	 -1.652220E-10	 1.156024E+1
3.600000E+1	 5.378480E-10	 0.000000E+0	 -1.685980E-10	 1.186021E+1
3.700000E+1	 5.380238E-10	 0.000000E+0	 -1.673742E-10	 1.215866E+1
3.800000E+1	 5.380124E-10	 0.000000E+0	 -1.647577E-10	 1.245967E+1
3.900000E+1	 5.383937E-10	 0.000000E+0	 -1.653908E-10	 1.275949E+1
4.000000E+1	 5.382703E-10	 0.000000E+0	 -1.646311E-10	 1.306026E+1
4.100000E+1	 5.382880E-10	 0.000000E+0	 -1.666990E-10	 1.336008E+1
4.200000E+1	 5.387220E-10	 0.000000E+0	 -1.620147E-10	 1.357271E+1
4.300000E+1	 5.388746E-10	 0.000000E+0	 -1.669522E-10	 1.396019E+1
4.400000E+1	 5.384816E-10	 0.000000E+0	 -1.668678E-10	 1.425896E+1
4.500000E+1	 5.387516E-10	 0.000000E+0	 -1.634917E-10	 1.447142E+1
4.600000E+1	 5.388688E-10	 0.000000E+0	 -1.684714E-10	 1.485146E+1
4.700000E+1	 5.393084E-10	 0.000000E+0	 -1.609174E-10	 1.515896E+1
4.800000E+1	 5.390508E-10	 0.000000E+0	 -1.666990E-10	 1.546021E+1
4.900000E+1	 5.392210E-10	 0.000000E+0	 -1.629431E-10	 1.576009E+1
5.000000E+1	 5.392972E-10	 0.000000E+0	 -1.676696E-10	 1.605983E+1
5.100000E+1	 5.393967E-10	 0.000000E+0	 -1.655596E-10	 1.636063E+1
5.200000E+1	 5.394322E-10	 0.000000E+0	 -1.638293E-10	 1.657480E+1
5.300000E+1	 5.395147E-10	 0.000000E+0	 -1.666146E-10	 1.696024E+1
5.400000E+1	 5.395732E-10	 0.000000E+0	 -1.650954E-10	 1.725834E+1
5.500000E+1	 5.399427E-10	 0.000000E+0	 -1.663614E-10	 1.755846E+1
5.600000E+1	 5.399720E-10	 0.000000E+0	 -1.663192E-10	 1.786015E+1
5.700000E+1	 5.399424E-10	 0.000000E+0	 -1.665302E-10	 1.807316E+1
5.800000E+1	 5.401423E-10	 0.000000E+0	 -1.656440E-10	 1.846025E+1
5.900000E+1	 5.411221E-10	 0.000000E+0	 -1.689778E-10	 1.876105E+1
6.000000E+1	 5.348846E-10	 0.000000E+0	 -2.093232E-10	 1.906038E+1
6.100000E+1	 5.367509E-10	 0.000000E+0	 -3.391414E-10	 1.935968E+1
6.200000E+1	 5.494248E-10	 0.000000E+0	 -2.057781E-10	 1.965821E+1
6.300000E+1	 5.428235E-10	 0.000000E+0	 -1.986457E-10	 1.995896E+1
6.400000E+1	 5.430877E-10	 0.000000E+0	 -1.723117E-10	 2.025961E+1
6.500000E+1	 5.437683E-10	 0.000000E+0	 -1.627321E-10	 2.055892E+1
6.600000E+1	 5.435751E-10	 0.000000E+0	 -1.623523E-10	 2.086020E+1
6.700000E+1	 5.438442E-10	 0.000000E+0	 -1.650531E-10	 2.116021E+1
6.800000E+1	 5.435454E-10	 0.000000E+0	 -1.660660E-10	 2.145885E+1
6.900000E+1	 5.440793E-10	 0.000000E+0	 -1.630697E-10	 2.176012E+1
7.000000E+1	 5.438738E-10	 0.000000E+0	 -1.683870E-10	 2.205944E+1
7.100000E+1	 5.443082E-10	 0.000000E+0	 -1.655596E-10	 2.235896E+1
7.200000E+1	 5.440853E-10	 0.000000E+0	 -1.672476E-10	 2.265954E+1
7.300000E+1	 5.442324E-10	 0.000000E+0	 -1.672476E-10	 2.295896E+1
7.400000E+1	 5.442205E-10	 0.000000E+0	 -1.645045E-10	 2.325884E+1
7.500000E+1	 5.445313E-10	 0.000000E+0	 -1.656862E-10	 2.356009E+1
7.600000E+1	 5.443727E-10	 0.000000E+0	 -1.659816E-10	 2.385976E+1
7.700000E+1	 5.445667E-10	 0.000000E+0	 -1.675008E-10	 2.416006E+1
7.800000E+1	 5.443435E-10	 0.000000E+0	 -1.655174E-10	 2.445884E+1
7.900000E+1	 5.448600E-10	 0.000000E+0	 -1.701173E-10	 2.475968E+1
8.000000E+1	 5.444605E-10	 0.000000E+0	 -1.664036E-10	 2.505851E+1
8.100000E+1	 5.449539E-10	 0.000000E+0	 -1.651376E-10	 2.535853E+1
8.200000E+1	 5.448129E-10	 0.000000E+0	 -1.641247E-10	 2.557611E+1
8.300000E+1	 5.452297E-10	 0.000000E+0	 -1.622679E-10	 2.595896E+1
8.400000E+1	 5.450243E-10	 0.000000E+0	 -1.642513E-10	 2.626019E+1
8.500000E+1	 5.453351E-10	 0.000000E+0	 -1.639559E-10	 2.655821E+1
8.600000E+1	 5.451534E-10	 0.000000E+0	 -1.687246E-10	 2.685885E+1
8.700000E+1	 5.456991E-10	 0.000000E+0	 -1.660238E-10	 2.715896E+1
8.800000E+1	 5.454642E-10	 0.000000E+0	 -1.672898E-10	 2.745943E+1
8.900000E+1	 5.455466E-10	 0.000000E+0	 -1.668678E-10	 2.776022E+1
9.000000E+1	 5.457046E-10	 0.000000E+0	 -1.653486E-10	 2.797018E+1
9.100000E+1	 5.458926E-10	 0.000000E+0	 -1.668256E-10	 2.835984E+1
9.200000E+1	 5.460160E-10	 0.000000E+0	 -1.646733E-10	 2.865965E+1
9.300000E+1	 5.459104E-10	 0.000000E+0	 -1.661926E-10	 2.896021E+1
9.400000E+1	 5.461095E-10	 0.000000E+0	 -1.656018E-10	 2.925976E+1
9.500000E+1	 5.462209E-10	 0.000000E+0	 -1.672054E-10	 2.956010E+1
9.600000E+1	 5.464613E-10	 0.000000E+0	 -1.642091E-10	 2.985987E+1
9.700000E+1	 5.467144E-10	 0.000000E+0	 -1.641669E-10	 3.015896E+1
9.800000E+1	 5.467730E-10	 0.000000E+0	 -1.658128E-10	 3.049821E+1
9.900000E+1	 5.469602E-10	 0.000000E+0	 -1.625633E-10	 3.075882E+1
1.000000E+2	 5.467375E-10	 0.000000E+0	 -1.662770E-10	 3.106017E+1
1.010000E+2	 5.471893E-10	 0.000000E+0	 -1.623945E-10	 3.135894E+1
1.020000E+2	 5.471190E-10	 0.000000E+0	 -1.637449E-10	 3.166019E+1
1.030000E+2	 5.474652E-10	 0.000000E+0	 -1.648843E-10	 3.195896E+1
1.040000E+2	 5.473068E-10	 0.000000E+0	 -1.664036E-10	 3.225981E+1
1.050000E+2	 5.477758E-10	 0.000000E+0	 -1.610441E-10	 3.255962E+1
1.060000E+2	 5.473477E-10	 0.000000E+0	 -1.663614E-10	 3.285834E+1
1.070000E+2	 5.475182E-10	 0.000000E+0	 -1.676274E-10	 3.316021E+1
1.080000E+2	 5.476469E-10	 0.000000E+0	 -1.675430E-10	 3.345884E+1
1.090000E+2	 5.480108E-10	 0.000000E+0	 -1.680494E-10	 3.375883E+1
1.100000E+2	 5.480872E-10	 0.000000E+0	 -1.666146E-10	 3.406021E+1
1.110000E+2	 5.482219E-10	 0.000000E+0	 -1.693999E-10	 3.435894E+1
1.120000E+2	 5.482512E-10	 0.000000E+0	 -1.630275E-10	 3.465975E+1
1.130000E+2	 5.484627E-10	 0.000000E+0	 -1.695265E-10	 3.495847E+1
1.140000E+2	 5.485040E-10	 0.000000E+0	 -1.664880E-10	 3.525881E+1
1.150000E+2	 5.484687E-10	 0.000000E+0	 -1.693999E-10	 3.556015E+1
1.160000E+2	 5.485855E-10	 0.000000E+0	 -1.652220E-10	 3.585870E+1
1.170000E+2	 5.487439E-10	 0.000000E+0	 -1.653908E-10	 3.615977E+1
1.180000E+2	 5.490847E-10	 0.000000E+0	 -1.637449E-10	 3.646007E+1
1.190000E+2	 5.488734E-10	 0.000000E+0	 -1.680072E-10	 3.676038E+1
1.200000E+2	 5.491961E-10	 0.000000E+0	 -1.662770E-10	 3.705896E+1
1.210000E+2	 5.494191E-10	 0.000000E+0	 -1.655596E-10	 3.735950E+1
1.220000E+2	 5.494777E-10	 0.000000E+0	 -1.702439E-10	 3.757647E+1
1.230000E+2	 5.496950E-10	 0.000000E+0	 -1.676274E-10	 3.796011E+1
1.240000E+2	 5.494133E-10	 0.000000E+0	 -1.658972E-10	 3.826039E+1
1.250000E+2	 5.500055E-10	 0.000000E+0	 -1.649688E-10	 3.856020E+1
1.260000E+2	 5.499824E-10	 0.000000E+0	 -1.684292E-10	 3.886021E+1
1.270000E+2	 5.498241E-10	 0.000000E+0	 -1.685980E-10	 3.916031E+1
1.280000E+2	 5.503815E-10	 0.000000E+0	 -1.647577E-10	 3.946110E+1
1.290000E+2	 5.506924E-10	 0.000000E+0	 -1.571616E-10	 3.975871E+1
1.300000E+2	 5.506104E-10	 0.000000E+0	 -1.678384E-10	 4.005974E+1
1.310000E+2	 5.506035E-10	 0.000000E+0	 -1.690200E-10	 4.027547E+1
1.320000E+2	 5.506984E-10	 0.000000E+0	 -1.625633E-10	 4.065984E+1
1.330000E+2	 5.496769E-10	 0.000000E+0	 -1.712145E-10	 4.095966E+1
1.340000E+2	 5.515141E-10	 0.000000E+0	 -1.639981E-10	 4.125891E+1
1.350000E+2	 5.510915E-10	 0.000000E+0	 -1.665302E-10	 4.155927E+1
1.360000E+2	 5.509211E-10	 0.000000E+0	 -1.628165E-10	 4.186010E+1
1.370000E+2	 5.519246E-10	 0.000000E+0	 -1.659394E-10	 4.215897E+1
1.380000E+2	 5.512496E-10	 0.000000E+0	 -1.643779E-10	 4.245969E+1
1.390000E+2	 5.512671E-10	 0.000000E+0	 -1.693577E-10	 4.276096E+1
1.400000E+2	 5.515784E-10	 0.000000E+0	 -1.664458E-10	 4.305979E+1
1.410000E+2	 5.519540E-10	 0.000000E+0	 -1.639559E-10	 4.336008E+1
1.420000E+2	 5.519656E-10	 0.000000E+0	 -1.653064E-10	 4.365989E+1
1.430000E+2	 5.518008E-10	 0.000000E+0	 -1.642091E-10	 4.396019E+1
1.440000E+2	 5.523646E-10	 0.000000E+0	 -1.691889E-10	 4.425951E+1
1.450000E+2	 5.523468E-10	 0.000000E+0	 -1.674164E-10	 4.455897E+1
1.460000E+2	 5.525935E-10	 0.000000E+0	 -1.639559E-10	 4.485897E+1
1.470000E+2	 5.529045E-10	 0.000000E+0	 -1.671632E-10	 4.515847E+1
1.480000E+2	 5.528517E-10	 0.000000E+0	 -1.623945E-10	 4.546022E+1
1.490000E+2	 5.528929E-10	 0.000000E+0	 -1.683026E-10	 4.575894E+1
1.500000E+2	 5.529335E-10	 0.000000E+0	 -1.630275E-10	 4.605985E+1
1.510000E+2	 5.529751E-10	 0.000000E+0	 -1.678384E-10	 4.636013E+1
1.520000E+2	 5.532510E-10	 0.000000E+0	 -1.642091E-10	 4.666022E+1
1.530000E+2	 5.532037E-10	 0.000000E+0	 -1.691045E-10	 4.695897E+1
1.540000E+2	 5.536148E-10	 0.000000E+0	 -1.614661E-10	 4.726010E+1
1.550000E+2	 5.532275E-10	 0.000000E+0	 -1.673742E-10	 4.756036E+1
1.560000E+2	 5.539137E-10	 0.000000E+0	 -1.653486E-10	 4.785967E+1
1.570000E+2	 5.535264E-10	 0.000000E+0	 -1.652220E-10	 4.815884E+1
1.580000E+2	 5.538023E-10	 0.000000E+0	 -1.661504E-10	 4.837091E+1
1.590000E+2	 5.539489E-10	 0.000000E+0	 -1.639137E-10	 4.875896E+1
1.600000E+2	 5.541722E-10	 0.000000E+0	 -1.657706E-10	 4.906038E+1
1.610000E+2	 5.541190E-10	 0.000000E+0	 -1.620147E-10	 4.936019E+1
1.620000E+2	 5.543188E-10	 0.000000E+0	 -1.674586E-10	 4.966098E+1
1.630000E+2	 5.543185E-10	 0.000000E+0	 -1.644623E-10	 4.996029E+1
1.640000E+2	 5.546705E-10	 0.000000E+0	 -1.644201E-10	 5.026012E+1
1.650000E+2	 5.545007E-10	 0.000000E+0	 -1.629009E-10	 5.055942E+1
1.660000E+2	 5.549347E-10	 0.000000E+0	 -1.668256E-10	 5.086021E+1
1.670000E+2	 5.546938E-10	 0.000000E+0	 -1.669100E-10	 5.116009E+1
1.680000E+2	 5.551168E-10	 0.000000E+0	 -1.631119E-10	 5.145897E+1
1.690000E+2	 5.550055E-10	 0.000000E+0	 -1.652642E-10	 5.175964E+1
1.700000E+2	 5.553045E-10	 0.000000E+0	 -1.656018E-10	 5.205993E+1
1.710000E+2	 5.551227E-10	 0.000000E+0	 -1.654752E-10	 5.236024E+1
1.720000E+2	 5.555158E-10	 0.000000E+0	 -1.648421E-10	 5.266022E+1
1.730000E+2	 5.554569E-10	 0.000000E+0	 -1.691045E-10	 5.295884E+1
1.740000E+2	 5.557094E-10	 0.000000E+0	 -1.633229E-10	 5.325967E+1
1.750000E+2	 5.557677E-10	 0.000000E+0	 -1.665724E-10	 5.355861E+1
1.760000E+2	 5.557504E-10	 0.000000E+0	 -1.642936E-10	 5.385830E+1
1.770000E+2	 5.557678E-10	 0.000000E+0	 -1.645890E-10	 5.416016E+1
1.780000E+2	 5.561673E-10	 0.000000E+0	 -1.645467E-10	 5.445891E+1
1.790000E+2	 5.561495E-10	 0.000000E+0	 -1.616349E-10	 5.476018E+1
1.800000E+2	 5.565471E-10	 0.000000E+0	 -1.662770E-10	 5.506097E+1
1.810000E+2	 5.562607E-10	 0.000000E+0	 -1.613395E-10	 5.536029E+1
1.820000E+2	 5.568066E-10	 0.000000E+0	 -1.660660E-10	 5.557634E+1
1.830000E+2	 5.565488E-10	 0.000000E+0	 -1.655174E-10	 5.595991E+1
1.840000E+2	 5.568125E-10	 0.000000E+0	 -1.656440E-10	 5.625972E+1
1.850000E+2	 5.567363E-10	 0.000000E+0	 -1.685558E-10	 5.656009E+1
1.860000E+2	 5.572469E-10	 0.000000E+0	 -1.655174E-10	 5.685983E+1
1.870000E+2	 5.570767E-10	 0.000000E+0	 -1.635339E-10	 5.716013E+1
1.880000E+2	 5.576101E-10	 0.000000E+0	 -1.655174E-10	 5.745993E+1
1.890000E+2	 5.572524E-10	 0.000000E+0	 -1.688935E-10	 5.776023E+1
1.900000E+2	 5.576812E-10	 0.000000E+0	 -1.645468E-10	 5.805955E+1
1.910000E+2	 5.573819E-10	 0.000000E+0	 -1.677962E-10	 5.835857E+1
1.920000E+2	 5.576864E-10	 0.000000E+0	 -1.655596E-10	 5.865965E+1
1.930000E+2	 5.575578E-10	 0.000000E+0	 -1.636605E-10	 5.895884E+1
1.940000E+2	 5.579918E-10	 0.000000E+0	 -1.656440E-10	 5.925897E+1
1.950000E+2	 5.580743E-10	 0.000000E+0	 -1.655596E-10	 5.955957E+1
1.960000E+2	 5.580331E-10	 0.000000E+0	 -1.682604E-10	 5.985987E+1
1.970000E+2	 5.581036E-10	 0.000000E+0	 -1.643357E-10	 6.015897E+1
1.980000E+2	 5.580390E-10	 0.000000E+0	 -1.683870E-10	 6.037209E+1
1.990000E+2	 5.585730E-10	 0.000000E+0	 -1.665724E-10	 6.076027E+1
2.000000E+2	 5.586670E-10	 0.000000E+0	 -1.656862E-10	 6.105961E+1
2.010000E+2	 5.585319E-10	 0.000000E+0	 -1.660660E-10	 6.127488E+1
2.020000E+2	 5.587488E-10	 0.000000E+0	 -1.690623E-10	 6.166019E+1
2.030000E+2	 5.587432E-10	 0.000000E+0	 -1.698219E-10	 6.195854E+1
2.040000E+2	 5.591069E-10	 0.000000E+0	 -1.623945E-10	 6.225841E+1
2.050000E+2	 5.592944E-10	 0.000000E+0	 -1.636605E-10	 6.256012E+1
2.060000E+2	 5.593121E-10	 0.000000E+0	 -1.655174E-10	 6.285992E+1
2.070000E+2	 5.591713E-10	 0.000000E+0	 -1.682604E-10	 6.316022E+1
2.080000E+2	 5.592653E-10	 0.000000E+0	 -1.654752E-10	 6.345757E+1
2.090000E+2	 5.591712E-10	 0.000000E+0	 -1.668678E-10	 6.375897E+1
2.100000E+2	 5.597817E-10	 0.000000E+0	 -1.659816E-10	 6.406013E+1
2.110000E+2	 5.596996E-10	 0.000000E+0	 -1.680072E-10	 6.435995E+1
2.120000E+2	 5.599042E-10	 0.000000E+0	 -1.654330E-10	 6.466026E+1
2.130000E+2	 5.599694E-10	 0.000000E+0	 -1.643357E-10	 6.495897E+1
2.140000E+2	 5.597585E-10	 0.000000E+0	 -1.662770E-10	 6.517596E+1
2.150000E+2	 5.603911E-10	 0.000000E+0	 -1.683026E-10	 6.556017E+1
2.160000E+2	 5.603863E-10	 0.000000E+0	 -1.669944E-10	 6.585948E+1
2.170000E+2	 5.604093E-10	 0.000000E+0	 -1.653486E-10	 6.616026E+1
2.180000E+2	 5.605327E-10	 0.000000E+0	 -1.671632E-10	 6.645911E+1
2.190000E+2	 5.604442E-10	 0.000000E+0	 -1.669944E-10	 6.675897E+1
2.200000E+2	 5.605916E-10	 0.000000E+0	 -1.669100E-10	 6.705970E+1
2.210000E+2	 5.605325E-10	 0.000000E+0	 -1.667834E-10	 6.735847E+1
2.220000E+2	 5.603510E-10	 0.000000E+0	 -1.622679E-10	 6.765816E+1
2.230000E+2	 5.610959E-10	 0.000000E+0	 -1.648421E-10	 6.796011E+1
2.240000E+2	 5.602976E-10	 0.000000E+0	 -1.649266E-10	 6.825943E+1
2.250000E+2	 5.612605E-10	 0.000000E+0	 -1.629853E-10	 6.856022E+1
2.260000E+2	 5.616417E-10	 0.000000E+0	 -1.656018E-10	 6.885897E+1
2.270000E+2	 5.614835E-10	 0.000000E+0	 -1.649265E-10	 6.915984E+1
2.280000E+2	 5.617533E-10	 0.000000E+0	 -1.639559E-10	 6.945964E+1
2.290000E+2	 5.614537E-10	 0.000000E+0	 -1.655174E-10	 6.975945E+1
2.300000E+2	 5.619231E-10	 0.000000E+0	 -1.661082E-10	 7.005897E+1
2.310000E+2	 5.616356E-10	 0.000000E+0	 -1.653908E-10	 7.035897E+1
2.320000E+2	 5.621698E-10	 0.000000E+0	 -1.655596E-10	 7.065897E+1
2.330000E+2	 5.620642E-10	 0.000000E+0	 -1.646733E-10	 7.096015E+1
2.340000E+2	 5.622929E-10	 0.000000E+0	 -1.681338E-10	 7.125801E+1
2.350000E+2	 5.621230E-10	 0.000000E+0	 -1.623523E-10	 7.155977E+1
2.360000E+2	 5.624104E-10	 0.000000E+0	 -1.667834E-10	 7.185884E+1
2.370000E+2	 5.623871E-10	 0.000000E+0	 -1.634917E-10	 7.215890E+1
2.380000E+2	 5.622105E-10	 0.000000E+0	 -1.693999E-10	 7.245969E+1
2.390000E+2	 5.624514E-10	 0.000000E+0	 -1.648844E-10	 7.275884E+1
2.400000E+2	 5.628973E-10	 0.000000E+0	 -1.622679E-10	 7.305865E+1
2.410000E+2	 5.628039E-10	 0.000000E+0	 -1.640403E-10	 7.335962E+1
2.420000E+2	 5.628503E-10	 0.000000E+0	 -1.673320E-10	 7.366039E+1
2.430000E+2	 5.629093E-10	 0.000000E+0	 -1.663192E-10	 7.396021E+1
2.440000E+2	 5.630794E-10	 0.000000E+0	 -1.652642E-10	 7.426001E+1
2.450000E+2	 5.632725E-10	 0.000000E+0	 -1.670366E-10	 7.456031E+1
2.460000E+2	 5.633785E-10	 0.000000E+0	 -1.642513E-10	 7.485963E+1
2.470000E+2	 5.635489E-10	 0.000000E+0	 -1.667412E-10	 7.515993E+1
2.480000E+2	 5.635487E-10	 0.000000E+0	 -1.654752E-10	 7.545897E+1
2.490000E+2	 5.636073E-10	 0.000000E+0	 -1.668678E-10	 7.575955E+1
2.500000E+2	 5.639128E-10	 0.000000E+0	 -1.664880E-10	 7.605838E+1
2.510000E+2	 5.636428E-10	 0.000000E+0	 -1.647156E-10	 7.635966E+1
2.520000E+2	 5.642354E-10	 0.000000E+0	 -1.688512E-10	 7.665895E+1
2.530000E+2	 5.638126E-10	 0.000000E+0	 -1.625211E-10	 7.696025E+1
2.540000E+2	 5.639890E-10	 0.000000E+0	 -1.750548E-10	 7.717646E+1
2.550000E+2	 5.674802E-10	 0.000000E+0	 -1.615083E-10	 7.755938E+1
2.560000E+2	 5.642822E-10	 0.000000E+0	 -1.681338E-10	 7.785968E+1
2.570000E+2	 5.643294E-10	 0.000000E+0	 -1.690200E-10	 7.815897E+1
2.580000E+2	 5.648159E-10	 0.000000E+0	 -1.665724E-10	 7.846028E+1
2.590000E+2	 5.642821E-10	 0.000000E+0	 -1.629853E-10	 7.876009E+1
2.600000E+2	 5.652794E-10	 0.000000E+0	 -1.694421E-10	 7.905894E+1
2.610000E+2	 5.647341E-10	 0.000000E+0	 -1.646311E-10	 7.936019E+1
2.620000E+2	 5.653092E-10	 0.000000E+0	 -1.643779E-10	 7.965952E+1
2.630000E+2	 5.650746E-10	 0.000000E+0	 -1.688512E-10	 7.995876E+1
2.640000E+2	 5.650394E-10	 0.000000E+0	 -1.658128E-10	 8.026012E+1
2.650000E+2	 5.652621E-10	 0.000000E+0	 -1.705393E-10	 8.055894E+1
2.660000E+2	 5.654850E-10	 0.000000E+0	 -1.663614E-10	 8.086023E+1
2.670000E+2	 5.655197E-10	 0.000000E+0	 -1.685980E-10	 8.116003E+1
2.680000E+2	 5.651977E-10	 0.000000E+0	 -1.642935E-10	 8.146082E+1
2.690000E+2	 5.656729E-10	 0.000000E+0	 -1.661504E-10	 8.175965E+1
2.700000E+2	 5.655261E-10	 0.000000E+0	 -1.663192E-10	 8.205946E+1
2.710000E+2	 5.658136E-10	 0.000000E+0	 -1.633651E-10	 8.235897E+1
2.720000E+2	 5.659489E-10	 0.000000E+0	 -1.641669E-10	 8.266010E+1
2.730000E+2	 5.661012E-10	 0.000000E+0	 -1.648843E-10	 8.296037E+1
2.740000E+2	 5.657491E-10	 0.000000E+0	 -1.669100E-10	 8.326015E+1
2.750000E+2	 5.664181E-10	 0.000000E+0	 -1.589340E-10	 8.356022E+1
2.760000E+2	 5.661596E-10	 0.000000E+0	 -1.660660E-10	 8.386027E+1
2.770000E+2	 5.662303E-10	 0.000000E+0	 -1.649687E-10	 8.415810E+1
2.780000E+2	 5.663007E-10	 0.000000E+0	 -1.656862E-10	 8.446038E+1
2.790000E+2	 5.666883E-10	 0.000000E+0	 -1.639137E-10	 8.475970E+1
2.800000E+2	 5.668991E-10	 0.000000E+0	 -1.637449E-10	 8.505843E+1
2.810000E+2	 5.668524E-10	 0.000000E+0	 -1.656440E-10	 8.535885E+1
2.820000E+2	 5.666413E-10	 0.000000E+0	 -1.655596E-10	 8.566012E+1
2.830000E+2	 5.671513E-10	 0.000000E+0	 -1.675008E-10	 8.596040E+1
2.840000E+2	 5.669228E-10	 0.000000E+0	 -1.665724E-10	 8.626022E+1
2.850000E+2	 5.670632E-10	 0.000000E+0	 -1.669522E-10	 8.655953E+1
