Repository: ehewins/graphene-photodetectors-project

This repository contains the data, data processing, and modelling for Ellis Hewins and Jack Bourne's 2024 Physics MSc project.
Project supervisor: Dr. Oleg Makarovsky (associate professor at the School of Physics and Astronomy, University of Nottingham).

# About the Project

The project centres around graphene-based photodetectors, functionalised using either quantum dots or perovskite nanocrystals to achieve photoconductive gain via a photogating effect. 

The `data` folder contains electrical measurements for several different samples (grouped into subfolders), as well as Python scripts used to graph the results and perform data analysis.
Information about each sample can be found in the README files of each subfolder.

The `model` folder contains scripts which computationally model condution in the graphene transistors. More details to follow in future revisions of this file.

# Quantum Dot Measurements

The measurement data in this folder was recorded on the 23rd of February 2024.
These measurements were taken to investigate the electrical and optical properties of CdSe/ZnS core-shell type quantum dots - one of the materials we will be using to functionalise our hybrid graphene photodetectors. The measurements were taken by 'painting' a thin layer of the dots in solution onto an organic field effect transistor, before drying off the solvent in a cryostat.
The results were collected at room temperature and a pressure of 1x10^{-5} mbar. The OFETs are SiO2/Si based, with an oxide layer thickness of 230 nm. All current measurements are in units of Amperes, and all voltage measurements in Volts.

## About the Files

The files `OFET4-Isd-Vg.dat` and `OFET4-Isd-Vsd.dat` are measurements taken before the quantum dots were deposited onto the OFET.
The former contains measurments where the gate voltage was varied and the source-drain voltage was held at a constant 5 V. The columns give the gate voltage, gate current, source-drain voltage and source-drain current.
The latter contains measurements where the source-drain voltage was varied and the gate voltage was held at a constant 5 V. The columns give the source-drain voltage, source-drain current, gate voltage and gate current.

The files `OFET4F-Isd-Vg-Dark.dat` and `OFET4F-Isd-Vsd-Dark.dat` are measurements taken after the quantum dots were deposited onto the OFET, where the device was kept in dark conditions. They contain the same types of measurement as the two equivalently named files described above.
The files `OFET4F-Isd-Vg-Light.dat` and `OFET4F-Isd-Vsd-Light.dat` are measurements taken after the quantum dots were deposited onto the OFET, while the device was illuminated by 405 nm light (laser power: 4.5 mW). They contain the same types of measurement as the two equivalently named files described above.

The file `OFET4F-time.dat` contains time-series measurements of the source-drain current while we repeatedly uncovered and covered the window of the cryostat, exposing the device to the laser light described above. The columns are the datapoint number, the time in seconds, the gate voltage, the gate current, the source-drain voltage and the source-drain current.

The file `data-processing.py` graphs the data in the files above, as well as performing linear fitting to specific regions of data. It calculates the resistance, field effect mobility, and carrier concentration of the quantum dots. No photocurrent was observed.

File: data/ofet4_23022024/OFET4-Isd-Vg.dat
-2.000000E+1	 -1.120180E-10	 5.000000E+0	 8.365347E-10
-1.950000E+1	 -9.233421E-11	 5.000000E+0	 7.909102E-10
-1.900000E+1	 -8.043843E-11	 5.000000E+0	 7.631809E-10
-1.850000E+1	 -7.068455E-11	 5.000000E+0	 7.326661E-10
-1.800000E+1	 -6.329003E-11	 5.000000E+0	 7.062875E-10
-1.750000E+1	 -5.674056E-11	 5.000000E+0	 6.860287E-10
-1.700000E+1	 -4.955136E-11	 5.000000E+0	 6.633220E-10
-1.650000E+1	 -4.381179E-11	 5.000000E+0	 6.422609E-10
-1.600000E+1	 -3.924593E-11	 5.000000E+0	 6.234791E-10
-1.550000E+1	 -3.418123E-11	 5.000000E+0	 6.025451E-10
-1.500000E+1	 -2.948626E-11	 5.000000E+0	 5.859158E-10
-1.450000E+1	 -2.559530E-11	 5.000000E+0	 5.643067E-10
-1.400000E+1	 -2.165154E-11	 5.000000E+0	 5.439212E-10
-1.350000E+1	 -1.864675E-11	 5.000000E+0	 5.286847E-10
-1.300000E+1	 -1.479689E-11	 5.000000E+0	 5.096076E-10
-1.250000E+1	 -1.065359E-11	 5.000000E+0	 4.930206E-10
-1.200000E+1	 -8.388252E-12	 5.000000E+0	 4.795570E-10
-1.150000E+1	 -5.506715E-12	 5.000000E+0	 4.595093E-10
-1.100000E+1	 -2.484344E-12	 5.000000E+0	 4.461722E-10
-1.050000E+1	 2.093915E-13	 5.000000E+0	 4.248160E-10
-1.000000E+1	 3.237651E-12	 5.000000E+0	 4.159952E-10
-9.500000E+0	 5.186057E-12	 5.000000E+0	 3.936682E-10
-9.000000E+0	 8.836383E-12	 5.000000E+0	 3.873797E-10
-8.500000E+0	 1.090216E-11	 5.000000E+0	 3.673317E-10
-8.000000E+0	 1.349613E-11	 5.000000E+0	 3.614232E-10
-7.500000E+0	 1.513937E-11	 5.000000E+0	 3.376189E-10
-7.000000E+0	 1.789175E-11	 5.000000E+0	 3.252526E-10
-6.500000E+0	 2.059116E-11	 5.000000E+0	 3.101429E-10
-6.000000E+0	 2.182351E-11	 5.000000E+0	 2.965527E-10
-5.500000E+0	 2.493370E-11	 5.000000E+0	 2.783197E-10
-5.000000E+0	 2.708150E-11	 5.000000E+0	 2.677683E-10
-4.500000E+0	 2.838425E-11	 5.000000E+0	 2.488603E-10
-4.000000E+0	 3.113648E-11	 5.000000E+0	 2.410101E-10
-3.500000E+0	 3.349553E-11	 5.000000E+0	 2.238744E-10
-3.000000E+0	 3.566094E-11	 5.000000E+0	 2.117612E-10
-2.500000E+0	 3.705172E-11	 5.000000E+0	 1.967782E-10
-2.000000E+0	 3.890609E-11	 5.000000E+0	 1.869865E-10
-1.500000E+0	 4.130622E-11	 5.000000E+0	 1.717080E-10
-1.000000E+0	 4.284372E-11	 5.000000E+0	 1.606924E-10
-5.000000E-1	 4.483893E-11	 5.000000E+0	 1.460048E-10
0.000000E+0	 4.669331E-11	 5.000000E+0	 1.324146E-10
5.000000E-1	 4.923427E-11	 5.000000E+0	 1.168828E-10
1.000000E+0	 5.090086E-11	 5.000000E+0	 1.049809E-10
1.500000E+0	 5.226231E-11	 5.000000E+0	 8.847850E-11
2.000000E+0	 5.395824E-11	 5.000000E+0	 7.615436E-11
2.500000E+0	 5.597690E-11	 5.000000E+0	 7.045659E-11
3.000000E+0	 5.780783E-11	 5.000000E+0	 4.859410E-11
3.500000E+0	 6.013753E-11	 5.000000E+0	 3.618571E-11
4.000000E+0	 6.086519E-11	 5.000000E+0	 2.348174E-11
4.500000E+0	 6.289558E-11	 5.000000E+0	 1.149539E-11
5.000000E+0	 6.482041E-11	 5.000000E+0	 -2.681189E-14
5.500000E+0	 6.669239E-11	 5.000000E+0	 -1.699342E-11
6.000000E+0	 6.832376E-11	 5.000000E+0	 -2.547675E-11
6.500000E+0	 7.037768E-11	 5.000000E+0	 -4.100839E-11
7.000000E+0	 7.271322E-11	 5.000000E+0	 -5.464071E-11
7.500000E+0	 7.342332E-11	 5.000000E+0	 -7.067885E-11
8.000000E+0	 7.540676E-11	 5.000000E+0	 -7.709409E-11
8.500000E+0	 7.693837E-11	 5.000000E+0	 -9.123296E-11
9.000000E+0	 7.862844E-11	 5.000000E+0	 -1.020798E-10
9.500000E+0	 8.017767E-11	 5.000000E+0	 -1.212833E-10
1.000000E+1	 8.230198E-11	 5.000000E+0	 -1.300621E-10
1.050000E+1	 8.423845E-11	 5.000000E+0	 -1.433990E-10
1.100000E+1	 8.468447E-11	 5.000000E+0	 -1.611253E-10
1.150000E+1	 8.687332E-11	 5.000000E+0	 -1.712969E-10
1.200000E+1	 8.883333E-11	 5.000000E+0	 -1.848870E-10
1.250000E+1	 9.054685E-11	 5.000000E+0	 -1.983088E-10
1.300000E+1	 9.289416E-11	 5.000000E+0	 -2.072147E-10
1.350000E+1	 9.375680E-11	 5.000000E+0	 -2.234225E-10
1.400000E+1	 9.572854E-11	 5.000000E+0	 -2.336791E-10
1.450000E+1	 9.716036E-11	 5.000000E+0	 -2.482409E-10
1.500000E+1	 9.903822E-11	 5.000000E+0	 -2.603545E-10
1.550000E+1	 1.007283E-10	 5.000000E+0	 -2.746630E-10
1.600000E+1	 1.020369E-10	 5.000000E+0	 -2.879163E-10
1.650000E+1	 1.042140E-10	 5.000000E+0	 -2.995235E-10
1.700000E+1	 1.054874E-10	 5.000000E+0	 -3.100333E-10
1.750000E+1	 1.075471E-10	 5.000000E+0	 -3.257346E-10
1.800000E+1	 1.089790E-10	 5.000000E+0	 -3.365398E-10
1.850000E+1	 1.100705E-10	 5.000000E+0	 -3.531696E-10
1.900000E+1	 1.130046E-10	 5.000000E+0	 -3.622866E-10
1.950000E+1	 1.136795E-10	 5.000000E+0	 -3.752867E-10
2.000000E+1	 1.154400E-10	 5.000000E+0	 -3.868938E-10
1.950000E+1	 9.187884E-11	 5.000000E+0	 -3.395366E-10
1.900000E+1	 8.020686E-11	 5.000000E+0	 -3.083449E-10
1.850000E+1	 7.133404E-11	 5.000000E+0	 -2.881272E-10
1.800000E+1	 6.451512E-11	 5.000000E+0	 -2.677830E-10
1.750000E+1	 5.801308E-11	 5.000000E+0	 -2.457927E-10
1.700000E+1	 5.276685E-11	 5.000000E+0	 -2.284030E-10
1.650000E+1	 4.784338E-11	 5.000000E+0	 -2.097893E-10
1.600000E+1	 4.367102E-11	 5.000000E+0	 -1.935815E-10
1.550000E+1	 3.941068E-11	 5.000000E+0	 -1.763615E-10
1.500000E+1	 3.446373E-11	 5.000000E+0	 -1.591418E-10
1.450000E+1	 3.140636E-11	 5.000000E+0	 -1.418798E-10
1.400000E+1	 2.881845E-11	 5.000000E+0	 -1.302733E-10
1.350000E+1	 2.514492E-11	 5.000000E+0	 -1.138977E-10
1.300000E+1	 2.163570E-11	 5.000000E+0	 -9.781741E-11
1.250000E+1	 1.889522E-11	 5.000000E+0	 -8.207481E-11
1.200000E+1	 1.656546E-11	 5.000000E+0	 -6.975083E-11
1.150000E+1	 1.343160E-11	 5.000000E+0	 -5.198240E-11
1.100000E+1	 1.052661E-11	 5.000000E+0	 -4.252843E-11
1.050000E+1	 8.472578E-12	 5.000000E+0	 -2.340947E-11
1.000000E+1	 5.297633E-12	 5.000000E+0	 -1.188732E-11
9.500000E+0	 3.407928E-12	 5.000000E+0	 7.320117E-13
9.000000E+0	 4.794724E-13	 5.000000E+0	 1.508173E-11
8.500000E+0	 -1.128530E-12	 5.000000E+0	 3.145738E-11
8.000000E+0	 -3.916166E-12	 5.000000E+0	 4.373921E-11
7.500000E+0	 -6.416220E-12	 5.000000E+0	 4.969003E-11
7.000000E+0	 -7.865760E-12	 5.000000E+0	 6.661435E-11
6.500000E+0	 -1.136347E-11	 5.000000E+0	 8.265236E-11
6.000000E+0	 -1.338817E-11	 5.000000E+0	 8.577544E-11
5.500000E+0	 -1.421564E-11	 5.000000E+0	 1.031218E-10
5.000000E+0	 -1.665114E-11	 5.000000E+0	 1.206370E-10
4.500000E+0	 -1.810067E-11	 5.000000E+0	 1.330453E-10
4.000000E+0	 -1.950327E-11	 5.000000E+0	 1.422460E-10
3.500000E+0	 -2.209137E-11	 5.000000E+0	 1.626732E-10
3.000000E+0	 -2.445645E-11	 5.000000E+0	 1.733935E-10
2.500000E+0	 -2.650460E-11	 5.000000E+0	 1.870258E-10
2.000000E+0	 -2.763138E-11	 5.000000E+0	 1.992229E-10
1.500000E+0	 -3.034856E-11	 5.000000E+0	 2.128552E-10
1.000000E+0	 -3.171005E-11	 5.000000E+0	 2.230689E-10
5.000000E-1	 -3.320072E-11	 5.000000E+0	 2.404152E-10
0.000000E+0	 -3.612919E-11	 5.000000E+0	 2.512198E-10
-5.000000E-1	 -3.813033E-11	 5.000000E+0	 2.560732E-10
-1.000000E+0	 -3.851771E-11	 5.000000E+0	 2.719426E-10
-1.500000E+0	 -4.053653E-11	 5.000000E+0	 2.886135E-10
-2.000000E+0	 -4.282528E-11	 5.000000E+0	 2.977721E-10
-2.500000E+0	 -4.445090E-11	 5.000000E+0	 3.138520E-10
-3.000000E+0	 -4.626431E-11	 5.000000E+0	 3.225885E-10
-3.500000E+0	 -4.795449E-11	 5.000000E+0	 3.359676E-10
-4.000000E+0	 -5.000261E-11	 5.000000E+0	 3.480801E-10
-4.500000E+0	 -5.146981E-11	 5.000000E+0	 3.650891E-10
-5.000000E+0	 -5.374098E-11	 5.000000E+0	 3.717575E-10
-5.500000E+0	 -5.527855E-11	 5.000000E+0	 3.877954E-10
-6.000000E+0	 -5.690411E-11	 5.000000E+0	 3.988109E-10
-6.500000E+0	 -5.880559E-11	 5.000000E+0	 4.143848E-10
-7.000000E+0	 -6.021405E-11	 5.000000E+0	 4.208419E-10
-7.500000E+0	 -6.230332E-11	 5.000000E+0	 4.376815E-10
-8.000000E+0	 -6.432210E-11	 5.000000E+0	 4.525378E-10
-8.500000E+0	 -6.530795E-11	 5.000000E+0	 4.630042E-10
-9.000000E+0	 -6.684563E-11	 5.000000E+0	 4.757933E-10
-9.500000E+0	 -6.874121E-11	 5.000000E+0	 4.873570E-10
-1.000000E+1	 -6.974470E-11	 5.000000E+0	 4.979503E-10
-1.050000E+1	 -7.190431E-11	 5.000000E+0	 5.107385E-10
-1.100000E+1	 -7.379405E-11	 5.000000E+0	 5.231466E-10
-1.150000E+1	 -7.561923E-11	 5.000000E+0	 5.344996E-10
-1.200000E+1	 -7.716269E-11	 5.000000E+0	 5.481742E-10
-1.250000E+1	 -7.894083E-11	 5.000000E+0	 5.587679E-10
-1.300000E+1	 -8.063693E-11	 5.000000E+0	 5.718932E-10
-1.350000E+1	 -8.218615E-11	 5.000000E+0	 5.831626E-10
-1.400000E+1	 -8.369436E-11	 5.000000E+0	 5.976804E-10
-1.450000E+1	 -8.581304E-11	 5.000000E+0	 6.137187E-10
-1.500000E+1	 -8.697502E-11	 5.000000E+0	 6.224971E-10
-1.550000E+1	 -8.830128E-11	 5.000000E+0	 6.355386E-10
-1.600000E+1	 -9.104779E-11	 5.000000E+0	 6.470181E-10
-1.650000E+1	 -9.097147E-11	 5.000000E+0	 6.544885E-10
-1.700000E+1	 -9.381197E-11	 5.000000E+0	 6.734804E-10
-1.750000E+1	 -9.617114E-11	 5.000000E+0	 6.835676E-10
-1.800000E+1	 -9.695760E-11	 5.000000E+0	 6.979600E-10
-1.850000E+1	 -9.868873E-11	 5.000000E+0	 7.078354E-10
-1.900000E+1	 -1.001442E-10	 5.000000E+0	 7.235783E-10
-1.950000E+1	 -1.018344E-10	 5.000000E+0	 7.369144E-10
-2.000000E+1	 -1.032076E-10	 5.000000E+0	 7.470856E-10

File: data/ofet4_23022024/OFET4F-Isd-Vg-Dark.dat
-2.000000E+1	 -1.435276E-9	 5.000000E+0	 7.999696E-10
-1.950000E+1	 -1.219028E-9	 5.000000E+0	 7.610593E-10
-1.900000E+1	 -1.084153E-9	 5.000000E+0	 7.334173E-10
-1.850000E+1	 -9.747230E-10	 5.000000E+0	 7.056485E-10
-1.800000E+1	 -8.886481E-10	 5.000000E+0	 6.777952E-10
-1.750000E+1	 -8.077728E-10	 5.000000E+0	 6.531076E-10
-1.700000E+1	 -7.349199E-10	 5.000000E+0	 6.366493E-10
-1.650000E+1	 -6.704459E-10	 5.000000E+0	 6.177428E-10
-1.600000E+1	 -6.115473E-10	 5.000000E+0	 5.970638E-10
-1.550000E+1	 -5.604583E-10	 5.000000E+0	 5.768073E-10
-1.500000E+1	 -5.134312E-10	 5.000000E+0	 5.585764E-10
-1.450000E+1	 -4.647372E-10	 5.000000E+0	 5.367158E-10
-1.400000E+1	 -4.200270E-10	 5.000000E+0	 5.221987E-10
-1.350000E+1	 -3.823186E-10	 5.000000E+0	 5.078082E-10
-1.300000E+1	 -3.416459E-10	 5.000000E+0	 4.909699E-10
-1.250000E+1	 -3.039487E-10	 5.000000E+0	 4.783936E-10
-1.200000E+1	 -2.679650E-10	 5.000000E+0	 4.596982E-10
-1.150000E+1	 -2.361830E-10	 5.000000E+0	 4.442947E-10
-1.100000E+1	 -2.105215E-10	 5.000000E+0	 4.232782E-10
-1.050000E+1	 -1.769379E-10	 5.000000E+0	 4.135293E-10
-1.000000E+1	 -1.409072E-10	 5.000000E+0	 3.944970E-10
-9.500000E+0	 -1.171645E-10	 5.000000E+0	 3.858033E-10
-9.000000E+0	 -8.480147E-11	 5.000000E+0	 3.741976E-10
-8.500000E+0	 -6.087690E-11	 5.000000E+0	 3.571486E-10
-8.000000E+0	 -2.743410E-11	 5.000000E+0	 3.449099E-10
-7.500000E+0	 -8.585502E-12	 5.000000E+0	 3.307727E-10
-7.000000E+0	 1.773328E-11	 5.000000E+0	 3.156220E-10
-6.500000E+0	 4.330507E-11	 5.000000E+0	 3.002608E-10
-6.000000E+0	 6.902943E-11	 5.000000E+0	 2.877269E-10
-5.500000E+0	 9.439585E-11	 5.000000E+0	 2.748555E-10
-5.000000E+0	 1.197623E-10	 5.000000E+0	 2.619838E-10
-4.500000E+0	 1.396423E-10	 5.000000E+0	 2.472557E-10
-4.000000E+0	 1.621277E-10	 5.000000E+0	 2.345531E-10
-3.500000E+0	 1.878637E-10	 5.000000E+0	 2.187274E-10
-3.000000E+0	 2.088469E-10	 5.000000E+0	 2.094433E-10
-2.500000E+0	 2.324119E-10	 5.000000E+0	 1.943351E-10
-2.000000E+0	 2.514881E-10	 5.000000E+0	 1.798598E-10
-1.500000E+0	 2.736330E-10	 5.000000E+0	 1.657224E-10
-1.000000E+0	 2.967812E-10	 5.000000E+0	 1.532729E-10
-5.000000E-1	 3.182400E-10	 5.000000E+0	 1.410345E-10
0.000000E+0	 3.420689E-10	 5.000000E+0	 1.301045E-10
5.000000E-1	 3.608636E-10	 5.000000E+0	 1.152073E-10
1.000000E+0	 3.801217E-10	 5.000000E+0	 1.004369E-10
1.500000E+0	 4.053354E-10	 5.000000E+0	 8.891590E-11
2.000000E+0	 4.216591E-10	 5.000000E+0	 7.060016E-11
2.500000E+0	 4.438162E-10	 5.000000E+0	 6.169584E-11
3.000000E+0	 4.639428E-10	 5.000000E+0	 4.776934E-11
3.500000E+0	 4.844793E-10	 5.000000E+0	 3.671262E-11
4.000000E+0	 5.054341E-10	 5.000000E+0	 2.565564E-11
4.500000E+0	 5.257130E-10	 5.000000E+0	 1.316407E-11
5.000000E+0	 5.432986E-10	 5.000000E+0	 -2.197242E-12
5.500000E+0	 5.622159E-10	 5.000000E+0	 -1.578616E-11
6.000000E+0	 5.800251E-10	 5.000000E+0	 -2.929060E-11
6.500000E+0	 6.016598E-10	 5.000000E+0	 -3.819520E-11
7.000000E+0	 6.257352E-10	 5.000000E+0	 -5.380975E-11
7.500000E+0	 6.414955E-10	 5.000000E+0	 -6.794719E-11
8.000000E+0	 6.601967E-10	 5.000000E+0	 -8.200029E-11
8.500000E+0	 6.793428E-10	 5.000000E+0	 -9.482956E-11
9.000000E+0	 7.002147E-10	 5.000000E+0	 -1.089671E-10
9.500000E+0	 7.166797E-10	 5.000000E+0	 -1.186312E-10
1.000000E+1	 7.349171E-10	 5.000000E+0	 -1.332751E-10
1.050000E+1	 7.541164E-10	 5.000000E+0	 -1.456402E-10
1.100000E+1	 7.718368E-10	 5.000000E+0	 -1.580052E-10
1.150000E+1	 7.928719E-10	 5.000000E+0	 -1.672052E-10
1.200000E+1	 8.131286E-10	 5.000000E+0	 -1.835793E-10
1.250000E+1	 8.271466E-10	 5.000000E+0	 -1.940033E-10
1.300000E+1	 8.496080E-10	 5.000000E+0	 -2.055250E-10
1.350000E+1	 8.659975E-10	 5.000000E+0	 -2.159072E-10
1.400000E+1	 8.842575E-10	 5.000000E+0	 -2.327466E-10
1.450000E+1	 9.048001E-10	 5.000000E+0	 -2.479401E-10
1.500000E+1	 9.207320E-10	 5.000000E+0	 -2.605590E-10
1.550000E+1	 9.381943E-10	 5.000000E+0	 -2.743598E-10
1.600000E+1	 9.603045E-10	 5.000000E+0	 -2.829272E-10
1.650000E+1	 9.764760E-10	 5.000000E+0	 -2.963059E-10
1.700000E+1	 9.942372E-10	 5.000000E+0	 -3.078275E-10
1.750000E+1	 1.013103E-9	 5.000000E+0	 -3.190538E-10
1.800000E+1	 1.031409E-9	 5.000000E+0	 -3.339941E-10
1.850000E+1	 1.048602E-9	 5.000000E+0	 -3.477948E-10
1.900000E+1	 1.067138E-9	 5.000000E+0	 -3.611735E-10
1.950000E+1	 1.086344E-9	 5.000000E+0	 -3.736237E-10
2.000000E+1	 1.104498E-9	 5.000000E+0	 -3.883528E-10
1.950000E+1	 8.261841E-10	 5.000000E+0	 -3.343317E-10
1.900000E+1	 6.925162E-10	 5.000000E+0	 -3.036072E-10
1.850000E+1	 5.929691E-10	 5.000000E+0	 -2.766810E-10
1.800000E+1	 5.124927E-10	 5.000000E+0	 -2.566341E-10
1.750000E+1	 4.405888E-10	 5.000000E+0	 -2.355321E-10
1.700000E+1	 3.799278E-10	 5.000000E+0	 -2.132061E-10
1.650000E+1	 3.264781E-10	 5.000000E+0	 -1.957337E-10
1.600000E+1	 2.768015E-10	 5.000000E+0	 -1.731134E-10
1.550000E+1	 2.346005E-10	 5.000000E+0	 -1.591447E-10
1.500000E+1	 1.936434E-10	 5.000000E+0	 -1.412512E-10
1.450000E+1	 1.481857E-10	 5.000000E+0	 -1.285486E-10
1.400000E+1	 1.116236E-10	 5.000000E+0	 -1.142423E-10
1.350000E+1	 7.490306E-11	 5.000000E+0	 -9.529375E-11
1.300000E+1	 4.413829E-11	 5.000000E+0	 -8.174707E-11
1.250000E+1	 7.833678E-12	 5.000000E+0	 -6.511967E-11
1.200000E+1	 -2.959940E-11	 5.000000E+0	 -5.110876E-11
1.150000E+1	 -5.527270E-11	 5.000000E+0	 -3.798406E-11
1.100000E+1	 -8.490111E-11	 5.000000E+0	 -2.291824E-11
1.050000E+1	 -1.114019E-10	 5.000000E+0	 -8.400780E-12
1.000000E+1	 -1.376149E-10	 5.000000E+0	 1.134952E-11
9.500000E+0	 -1.686226E-10	 5.000000E+0	 2.147786E-11
9.000000E+0	 -1.939553E-10	 5.000000E+0	 3.620619E-11
8.500000E+0	 -2.179622E-10	 5.000000E+0	 4.966857E-11
8.000000E+0	 -2.439288E-10	 5.000000E+0	 6.144271E-11
7.500000E+0	 -2.678592E-10	 5.000000E+0	 7.798553E-11
7.000000E+0	 -2.925644E-10	 5.000000E+0	 9.009746E-11
6.500000E+0	 -3.154678E-10	 5.000000E+0	 9.925513E-11
6.000000E+0	 -3.361062E-10	 5.000000E+0	 1.160938E-10
5.500000E+0	 -3.647666E-10	 5.000000E+0	 1.284164E-10
5.000000E+0	 -3.858274E-10	 5.000000E+0	 1.425118E-10
4.500000E+0	 -4.060608E-10	 5.000000E+0	 1.586327E-10
4.000000E+0	 -4.300028E-10	 5.000000E+0	 1.721795E-10
3.500000E+0	 -4.590152E-10	 5.000000E+0	 1.837850E-10
3.000000E+0	 -4.752526E-10	 5.000000E+0	 1.958121E-10
2.500000E+0	 -4.985024E-10	 5.000000E+0	 2.119754E-10
2.000000E+0	 -5.149798E-10	 5.000000E+0	 2.222727E-10
1.500000E+0	 -5.423904E-10	 5.000000E+0	 2.367897E-10
1.000000E+0	 -5.566206E-10	 5.000000E+0	 2.534598E-10
5.000000E-1	 -5.775995E-10	 5.000000E+0	 2.659513E-10
0.000000E+0	 -5.970525E-10	 5.000000E+0	 2.751090E-10
-5.000000E-1	 -6.183417E-10	 5.000000E+0	 2.859123E-10
-1.000000E+0	 -6.382471E-10	 5.000000E+0	 2.979821E-10
-1.500000E+0	 -6.591320E-10	 5.000000E+0	 3.103890E-10
-2.000000E+0	 -6.811142E-10	 5.000000E+0	 3.225010E-10
-2.500000E+0	 -6.981727E-10	 5.000000E+0	 3.368918E-10
-3.000000E+0	 -7.206953E-10	 5.000000E+0	 3.479909E-10
-3.500000E+0	 -7.388864E-10	 5.000000E+0	 3.638167E-10
-4.000000E+0	 -7.607508E-10	 5.000000E+0	 3.757176E-10
-4.500000E+0	 -7.840484E-10	 5.000000E+0	 3.866054E-10
-5.000000E+0	 -7.991060E-10	 5.000000E+0	 4.042034E-10
-5.500000E+0	 -8.138647E-10	 5.000000E+0	 4.145429E-10
-6.000000E+0	 -8.412862E-10	 5.000000E+0	 4.261480E-10
-6.500000E+0	 -8.547657E-10	 5.000000E+0	 4.443372E-10
-7.000000E+0	 -8.700463E-10	 5.000000E+0	 4.473337E-10
-7.500000E+0	 -8.909478E-10	 5.000000E+0	 4.665348E-10
-8.000000E+0	 -9.127139E-10	 5.000000E+0	 4.767056E-10
-8.500000E+0	 -9.312685E-10	 5.000000E+0	 4.903787E-10
-9.000000E+0	 -9.503172E-10	 5.000000E+0	 5.027860E-10
-9.500000E+0	 -9.696931E-10	 5.000000E+0	 5.153624E-10
-1.000000E+1	 -9.893993E-10	 5.000000E+0	 5.281070E-10
-1.050000E+1	 -1.006328E-9	 5.000000E+0	 5.414847E-10
-1.100000E+1	 -1.024743E-9	 5.000000E+0	 5.488281E-10
-1.150000E+1	 -1.044295E-9	 5.000000E+0	 5.700975E-10
-1.200000E+1	 -1.059759E-9	 5.000000E+0	 5.776096E-10
-1.250000E+1	 -1.077346E-9	 5.000000E+0	 5.909874E-10
-1.300000E+1	 -1.099651E-9	 5.000000E+0	 5.975287E-10
-1.350000E+1	 -1.119080E-9	 5.000000E+0	 6.178276E-10
-1.400000E+1	 -1.134671E-9	 5.000000E+0	 6.281247E-10
-1.450000E+1	 -1.151877E-9	 5.000000E+0	 6.424734E-10
-1.500000E+1	 -1.170062E-9	 5.000000E+0	 6.547539E-10
-1.550000E+1	 -1.191123E-9	 5.000000E+0	 6.662327E-10
-1.600000E+1	 -1.210430E-9	 5.000000E+0	 6.792303E-10
-1.650000E+1	 -1.227231E-9	 5.000000E+0	 6.888528E-10
-1.700000E+1	 -1.244060E-9	 5.000000E+0	 6.985169E-10
-1.750000E+1	 -1.262228E-9	 5.000000E+0	 7.132451E-10
-1.800000E+1	 -1.308060E-9	 5.000000E+0	 7.013864E-10
-1.850000E+1	 -1.301546E-9	 5.000000E+0	 7.426597E-10
-1.900000E+1	 -1.312208E-9	 5.000000E+0	 7.476814E-10
-1.950000E+1	 -1.334248E-9	 5.000000E+0	 7.647730E-10
-2.000000E+1	 -1.370085E-9	 5.000000E+0	 7.656600E-10

File: data/ofet4_23022024/OFET4F-Isd-Vg-Light.dat
-2.000000E+1	 -2.369176E-9	 5.000000E+0	 9.769204E-10
-1.950000E+1	 -1.804808E-9	 5.000000E+0	 8.917577E-10
-1.900000E+1	 -1.528809E-9	 5.000000E+0	 8.376548E-10
-1.850000E+1	 -1.322807E-9	 5.000000E+0	 7.961291E-10
-1.800000E+1	 -1.182094E-9	 5.000000E+0	 7.579783E-10
-1.750000E+1	 -1.042525E-9	 5.000000E+0	 7.288174E-10
-1.700000E+1	 -9.343740E-10	 5.000000E+0	 6.997414E-10
-1.650000E+1	 -8.449484E-10	 5.000000E+0	 6.735758E-10
-1.600000E+1	 -7.665792E-10	 5.000000E+0	 6.482548E-10
-1.550000E+1	 -6.905388E-10	 5.000000E+0	 6.274068E-10
-1.500000E+1	 -6.270512E-10	 5.000000E+0	 6.052936E-10
-1.450000E+1	 -5.646253E-10	 5.000000E+0	 5.853324E-10
-1.400000E+1	 -5.097169E-10	 5.000000E+0	 5.699713E-10
-1.350000E+1	 -4.583229E-10	 5.000000E+0	 5.515712E-10
-1.300000E+1	 -4.101454E-10	 5.000000E+0	 5.343957E-10
-1.250000E+1	 -3.955865E-10	 5.000000E+0	 5.105087E-10
-1.200000E+1	 -3.321631E-10	 5.000000E+0	 4.986927E-10
-1.150000E+1	 -2.931513E-10	 5.000000E+0	 4.809257E-10
-1.100000E+1	 -2.540811E-10	 5.000000E+0	 4.652689E-10
-1.050000E+1	 -2.174224E-10	 5.000000E+0	 4.474175E-10
-1.000000E+1	 -1.882045E-10	 5.000000E+0	 4.340397E-10
-9.500000E+0	 -1.497505E-10	 5.000000E+0	 4.138254E-10
-9.000000E+0	 -1.235843E-10	 5.000000E+0	 4.019247E-10
-8.500000E+0	 -9.149120E-11	 5.000000E+0	 3.833979E-10
-8.000000E+0	 -6.233805E-11	 5.000000E+0	 3.682898E-10
-7.500000E+0	 -3.145385E-11	 5.000000E+0	 3.513673E-10
-7.000000E+0	 -2.019005E-12	 5.000000E+0	 3.409013E-10
-6.500000E+0	 2.245684E-11	 5.000000E+0	 3.233451E-10
-6.000000E+0	 4.778807E-11	 5.000000E+0	 3.114024E-10
-5.500000E+0	 7.331290E-11	 5.000000E+0	 2.942263E-10
-5.000000E+0	 9.438403E-11	 5.000000E+0	 2.865457E-10
-4.500000E+0	 1.275078E-10	 5.000000E+0	 2.738003E-10
-4.000000E+0	 1.460383E-10	 5.000000E+0	 2.548524E-10
-3.500000E+0	 1.726839E-10	 5.000000E+0	 2.403771E-10
-3.000000E+0	 1.944534E-10	 5.000000E+0	 2.282230E-10
-2.500000E+0	 2.145152E-10	 5.000000E+0	 2.150982E-10
-2.000000E+0	 2.384557E-10	 5.000000E+0	 2.028178E-10
-1.500000E+0	 2.619562E-10	 5.000000E+0	 1.896509E-10
-1.000000E+0	 2.853101E-10	 5.000000E+0	 1.735297E-10
-5.000000E-1	 3.067274E-10	 5.000000E+0	 1.546659E-10
0.000000E+0	 3.305916E-10	 5.000000E+0	 1.463521E-10
5.000000E-1	 3.513990E-10	 5.000000E+0	 1.320035E-10
1.000000E+0	 3.696300E-10	 5.000000E+0	 1.238588E-10
1.500000E+0	 3.906543E-10	 5.000000E+0	 1.056277E-10
2.000000E+0	 4.118781E-10	 5.000000E+0	 9.182766E-11
2.500000E+0	 4.273748E-10	 5.000000E+0	 8.085541E-11
3.000000E+0	 4.549297E-10	 5.000000E+0	 6.460785E-11
3.500000E+0	 4.719818E-10	 5.000000E+0	 5.380416E-11
4.000000E+0	 4.938331E-10	 5.000000E+0	 4.097490E-11
4.500000E+0	 5.117537E-10	 5.000000E+0	 2.911629E-11
5.000000E+0	 5.341217E-10	 5.000000E+0	 1.257332E-11
5.500000E+0	 5.527104E-10	 5.000000E+0	 1.178793E-12
6.000000E+0	 5.726144E-10	 5.000000E+0	 -1.093292E-11
6.500000E+0	 5.936562E-10	 5.000000E+0	 -2.616764E-11
7.000000E+0	 6.127617E-10	 5.000000E+0	 -3.676030E-11
7.500000E+0	 6.320315E-10	 5.000000E+0	 -4.980058E-11
8.000000E+0	 6.487312E-10	 5.000000E+0	 -6.495095E-11
8.500000E+0	 6.692920E-10	 5.000000E+0	 -7.706275E-11
9.000000E+0	 6.886496E-10	 5.000000E+0	 -9.195988E-11
9.500000E+0	 7.055548E-10	 5.000000E+0	 -1.038607E-10
1.000000E+1	 7.256988E-10	 5.000000E+0	 -1.204881E-10
1.050000E+1	 7.441466E-10	 5.000000E+0	 -1.298146E-10
1.100000E+1	 7.625250E-10	 5.000000E+0	 -1.431925E-10
1.150000E+1	 7.829390E-10	 5.000000E+0	 -1.559795E-10
1.200000E+1	 7.997386E-10	 5.000000E+0	 -1.678804E-10
1.250000E+1	 8.213727E-10	 5.000000E+0	 -1.805408E-10
1.300000E+1	 8.392635E-10	 5.000000E+0	 -1.953538E-10
1.350000E+1	 8.599010E-10	 5.000000E+0	 -2.070021E-10
1.400000E+1	 8.787534E-10	 5.000000E+0	 -2.198744E-10
1.450000E+1	 8.946500E-10	 5.000000E+0	 -2.315227E-10
1.500000E+1	 9.141487E-10	 5.000000E+0	 -2.452390E-10
1.550000E+1	 9.314578E-10	 5.000000E+0	 -2.612343E-10
1.600000E+1	 9.526995E-10	 5.000000E+0	 -2.631757E-10
1.650000E+1	 9.706548E-10	 5.000000E+0	 -2.786646E-10
1.700000E+1	 9.874197E-10	 5.000000E+0	 -2.933938E-10
1.750000E+1	 1.004066E-9	 5.000000E+0	 -3.059284E-10
1.800000E+1	 1.025049E-9	 5.000000E+0	 -3.196448E-10
1.850000E+1	 1.043181E-9	 5.000000E+0	 -3.328967E-10
1.900000E+1	 1.060038E-9	 5.000000E+0	 -3.479214E-10
1.950000E+1	 1.078557E-9	 5.000000E+0	 -3.610047E-10
2.000000E+1	 1.094225E-9	 5.000000E+0	 -3.739191E-10
1.950000E+1	 8.185849E-10	 5.000000E+0	 -3.188851E-10
1.900000E+1	 6.854224E-10	 5.000000E+0	 -2.920011E-10
1.850000E+1	 5.882754E-10	 5.000000E+0	 -2.642730E-10
1.800000E+1	 5.106679E-10	 5.000000E+0	 -2.416517E-10
1.750000E+1	 4.431005E-10	 5.000000E+0	 -2.218158E-10
1.700000E+1	 3.792238E-10	 5.000000E+0	 -2.051452E-10
1.650000E+1	 3.229284E-10	 5.000000E+0	 -1.838325E-10
1.600000E+1	 2.744191E-10	 5.000000E+0	 -1.702859E-10
1.550000E+1	 2.292316E-10	 5.000000E+0	 -1.523080E-10
1.500000E+1	 1.902578E-10	 5.000000E+0	 -1.323889E-10
1.450000E+1	 1.466601E-10	 5.000000E+0	 -1.169010E-10
1.400000E+1	 1.089772E-10	 5.000000E+0	 -9.715064E-11
1.350000E+1	 7.315445E-11	 5.000000E+0	 -8.984977E-11
1.300000E+1	 4.081126E-11	 5.000000E+0	 -7.423520E-11
1.250000E+1	 6.519204E-12	 5.000000E+0	 -5.524460E-11
1.200000E+1	 -2.479342E-11	 5.000000E+0	 -4.258412E-11
1.150000E+1	 -5.374699E-11	 5.000000E+0	 -2.996589E-11
1.100000E+1	 -8.255395E-11	 5.000000E+0	 -1.435127E-11
1.050000E+1	 -1.153276E-10	 5.000000E+0	 5.037915E-13
1.000000E+1	 -1.414881E-10	 5.000000E+0	 1.388149E-11
9.500000E+0	 -1.676895E-10	 5.000000E+0	 3.388501E-11
9.000000E+0	 -1.927115E-10	 5.000000E+0	 4.359141E-11
8.500000E+0	 -2.176864E-10	 5.000000E+0	 5.874162E-11
8.000000E+0	 -2.464993E-10	 5.000000E+0	 6.853243E-11
7.500000E+0	 -2.674194E-10	 5.000000E+0	 8.490661E-11
7.000000E+0	 -2.926232E-10	 5.000000E+0	 9.638543E-11
6.500000E+0	 -3.165772E-10	 5.000000E+0	 1.109873E-10
6.000000E+0	 -3.367930E-10	 5.000000E+0	 1.240275E-10
5.500000E+0	 -3.634111E-10	 5.000000E+0	 1.384183E-10
5.000000E+0	 -3.891370E-10	 5.000000E+0	 1.507831E-10
4.500000E+0	 -4.050398E-10	 5.000000E+0	 1.626417E-10
4.000000E+0	 -4.273508E-10	 5.000000E+0	 1.799866E-10
3.500000E+0	 -4.542036E-10	 5.000000E+0	 1.885958E-10
3.000000E+0	 -4.729288E-10	 5.000000E+0	 2.042103E-10
2.500000E+0	 -4.999520E-10	 5.000000E+0	 2.171240E-10
2.000000E+0	 -5.151448E-10	 5.000000E+0	 2.288559E-10
1.500000E+0	 -5.405831E-10	 5.000000E+0	 2.416431E-10
1.000000E+0	 -5.610515E-10	 5.000000E+0	 2.571313E-10
5.000000E-1	 -5.777172E-10	 5.000000E+0	 2.674283E-10
0.000000E+0	 -6.013483E-10	 5.000000E+0	 2.803417E-10
-5.000000E-1	 -6.214874E-10	 5.000000E+0	 2.880226E-10
-1.000000E+0	 -6.428251E-10	 5.000000E+0	 3.051564E-10
-1.500000E+0	 -6.617550E-10	 5.000000E+0	 3.156649E-10
-2.000000E+0	 -6.804047E-10	 5.000000E+0	 3.279030E-10
-2.500000E+0	 -7.012597E-10	 5.000000E+0	 3.424201E-10
-3.000000E+0	 -7.188823E-10	 5.000000E+0	 3.552071E-10
-3.500000E+0	 -7.396730E-10	 5.000000E+0	 3.730585E-10
-4.000000E+0	 -7.604821E-10	 5.000000E+0	 3.822161E-10
-4.500000E+0	 -7.823703E-10	 5.000000E+0	 4.003629E-10
-5.000000E+0	 -7.992590E-10	 5.000000E+0	 4.069463E-10
-5.500000E+0	 -8.180547E-10	 5.000000E+0	 4.215902E-10
-6.000000E+0	 -8.380294E-10	 5.000000E+0	 4.322249E-10
-6.500000E+0	 -8.522307E-10	 5.000000E+0	 4.437042E-10
-7.000000E+0	 -8.740134E-10	 5.000000E+0	 4.600357E-10
-7.500000E+0	 -8.962592E-10	 5.000000E+0	 4.731187E-10
-8.000000E+0	 -9.135592E-10	 5.000000E+0	 4.864120E-10
-8.500000E+0	 -9.328066E-10	 5.000000E+0	 4.917714E-10
-9.000000E+0	 -9.528880E-10	 5.000000E+0	 5.060776E-10
-9.500000E+0	 -9.741418E-10	 5.000000E+0	 5.186963E-10
-1.000000E+1	 -9.882373E-10	 5.000000E+0	 5.330865E-10
-1.050000E+1	 -1.007063E-9	 5.000000E+0	 5.465068E-10
-1.100000E+1	 -1.027338E-9	 5.000000E+0	 5.544406E-10
-1.150000E+1	 -1.046174E-9	 5.000000E+0	 5.712794E-10
-1.200000E+1	 -1.061948E-9	 5.000000E+0	 5.822091E-10
-1.250000E+1	 -1.083560E-9	 5.000000E+0	 5.944897E-10
-1.300000E+1	 -1.101388E-9	 5.000000E+0	 6.062221E-10
-1.350000E+1	 -1.124174E-9	 5.000000E+0	 6.231025E-10
-1.400000E+1	 -1.138416E-9	 5.000000E+0	 6.328091E-10
-1.450000E+1	 -1.158004E-9	 5.000000E+0	 6.466929E-10
-1.500000E+1	 -1.177222E-9	 5.000000E+0	 6.547961E-10
-1.550000E+1	 -1.193519E-9	 5.000000E+0	 6.713388E-10
-1.600000E+1	 -1.213277E-9	 5.000000E+0	 6.830705E-10
-1.650000E+1	 -1.232002E-9	 5.000000E+0	 6.978835E-10
-1.700000E+1	 -1.251749E-9	 5.000000E+0	 7.110506E-10
-1.750000E+1	 -1.269083E-9	 5.000000E+0	 7.196597E-10
-1.800000E+1	 -1.286294E-9	 5.000000E+0	 7.343873E-10
-1.850000E+1	 -1.300683E-9	 5.000000E+0	 7.428707E-10
-1.900000E+1	 -1.327818E-9	 5.000000E+0	 7.583159E-10
-1.950000E+1	 -1.338598E-9	 5.000000E+0	 7.736353E-10
-2.000000E+1	 -1.373526E-9	 5.000000E+0	 7.775180E-10

File: data/ofet4_23022024/OFET4F-Isd-Vsd-Light.dat
-1.000000E+1	 -1.671994E-9	 5.000000E+0	 4.726123E-10
-9.800000E+0	 -1.392397E-9	 5.000000E+0	 4.250510E-10
-9.600000E+0	 -1.239455E-9	 5.000000E+0	 3.961008E-10
-9.400000E+0	 -1.129925E-9	 5.000000E+0	 3.806131E-10
-9.200000E+0	 -1.049232E-9	 5.000000E+0	 3.681634E-10
-9.000000E+0	 -9.683394E-10	 5.000000E+0	 3.544486E-10
-8.800000E+0	 -9.122039E-10	 5.000000E+0	 3.436444E-10
-8.600000E+0	 -8.528643E-10	 5.000000E+0	 3.318281E-10
-8.400000E+0	 -8.054267E-10	 5.000000E+0	 3.229236E-10
-8.200000E+0	 -7.589559E-10	 5.000000E+0	 3.133016E-10
-8.000000E+0	 -7.214589E-10	 5.000000E+0	 3.070557E-10
-7.800000E+0	 -6.814141E-10	 5.000000E+0	 2.946909E-10
-7.600000E+0	 -6.444033E-10	 5.000000E+0	 2.889092E-10
-7.400000E+0	 -6.097988E-10	 5.000000E+0	 2.787806E-10
-7.200000E+0	 -5.799943E-10	 5.000000E+0	 2.736744E-10
-7.000000E+0	 -5.489633E-10	 5.000000E+0	 2.647278E-10
-6.800000E+0	 -5.188769E-10	 5.000000E+0	 2.583977E-10
-6.600000E+0	 -4.944653E-10	 5.000000E+0	 2.494508E-10
-6.400000E+0	 -4.696546E-10	 5.000000E+0	 2.432469E-10
-6.200000E+0	 -4.426199E-10	 5.000000E+0	 2.364525E-10
-6.000000E+0	 -4.167822E-10	 5.000000E+0	 2.328232E-10
-5.800000E+0	 -3.928752E-10	 5.000000E+0	 2.288141E-10
-5.600000E+0	 -3.701773E-10	 5.000000E+0	 2.219775E-10
-5.400000E+0	 -3.447271E-10	 5.000000E+0	 2.107519E-10
-5.200000E+0	 -3.234784E-10	 5.000000E+0	 2.089369E-10
-5.000000E+0	 -3.020944E-10	 5.000000E+0	 2.063210E-10
-4.800000E+0	 -2.812038E-10	 5.000000E+0	 1.978807E-10
-4.600000E+0	 -2.615688E-10	 5.000000E+0	 1.897358E-10
-4.400000E+0	 -2.403496E-10	 5.000000E+0	 1.829837E-10
-4.200000E+0	 -2.195408E-10	 5.000000E+0	 1.772020E-10
-4.000000E+0	 -2.022120E-10	 5.000000E+0	 1.693102E-10
-3.800000E+0	 -1.845196E-10	 5.000000E+0	 1.668624E-10
-3.600000E+0	 -1.643915E-10	 5.000000E+0	 1.649633E-10
-3.400000E+0	 -1.449856E-10	 5.000000E+0	 1.575357E-10
-3.200000E+0	 -1.306614E-10	 5.000000E+0	 1.539908E-10
-3.000000E+0	 -1.068717E-10	 5.000000E+0	 1.436091E-10
-2.800000E+0	 -9.344538E-11	 5.000000E+0	 1.400644E-10
-2.600000E+0	 -7.689117E-11	 5.000000E+0	 1.330167E-10
-2.400000E+0	 -5.733251E-11	 5.000000E+0	 1.333544E-10
-2.200000E+0	 -4.177010E-11	 5.000000E+0	 1.235214E-10
-2.000000E+0	 -2.462911E-11	 5.000000E+0	 1.222554E-10
-1.800000E+0	 -8.274489E-12	 5.000000E+0	 1.116203E-10
-1.600000E+0	 8.614147E-12	 5.000000E+0	 1.079067E-10
-1.400000E+0	 2.605379E-11	 5.000000E+0	 1.033068E-10
-1.200000E+0	 4.334028E-11	 5.000000E+0	 9.773621E-11
-9.999999E-1	 5.557461E-11	 5.000000E+0	 9.144815E-11
-7.999998E-1	 7.043182E-11	 5.000000E+0	 8.908513E-11
-5.999998E-1	 8.612817E-11	 5.000000E+0	 8.191059E-11
-3.999999E-1	 1.038254E-10	 5.000000E+0	 7.490517E-11
-1.999999E-1	 1.179843E-10	 5.000000E+0	 6.903916E-11
1.490116E-7	 1.332523E-10	 5.000000E+0	 6.393266E-11
2.000002E-1	 1.483324E-10	 5.000000E+0	 6.085196E-11
4.000002E-1	 1.627850E-10	 5.000000E+0	 5.696943E-11
6.000001E-1	 1.785399E-10	 5.000000E+0	 5.447970E-11
8.000002E-1	 1.936259E-10	 5.000000E+0	 4.464673E-11
1.000000E+0	 2.063298E-10	 5.000000E+0	 3.692376E-11
1.200000E+0	 2.214274E-10	 5.000000E+0	 3.764127E-11
1.400000E+0	 2.375463E-10	 5.000000E+0	 3.097320E-11
1.600000E+0	 2.478325E-10	 5.000000E+0	 2.650000E-11
1.800000E+0	 2.663336E-10	 5.000000E+0	 2.316607E-11
2.000000E+0	 2.811438E-10	 5.000000E+0	 1.637158E-11
2.200000E+0	 2.915943E-10	 5.000000E+0	 9.324014E-12
2.400000E+0	 3.030191E-10	 5.000000E+0	 1.558809E-12
2.600000E+0	 3.196424E-10	 5.000000E+0	 1.240813E-13
2.800000E+0	 3.350043E-10	 5.000000E+0	 -8.991613E-12
3.000000E+0	 3.482772E-10	 5.000000E+0	 -1.021541E-11
3.200000E+0	 3.636156E-10	 5.000000E+0	 -1.439324E-11
3.400000E+0	 3.773579E-10	 5.000000E+0	 -2.042805E-11
3.600000E+0	 3.874505E-10	 5.000000E+0	 -2.608304E-11
3.800000E+0	 4.029180E-10	 5.000000E+0	 -3.355280E-11
4.000000E+0	 4.157802E-10	 5.000000E+0	 -3.781517E-11
4.200000E+0	 4.314180E-10	 5.000000E+0	 -4.389214E-11
4.400000E+0	 4.450485E-10	 5.000000E+0	 -4.671964E-11
4.600000E+0	 4.592428E-10	 5.000000E+0	 -4.878753E-11
4.800000E+0	 4.680792E-10	 5.000000E+0	 -5.304986E-11
5.000000E+0	 4.852430E-10	 5.000000E+0	 -6.406452E-11
5.200000E+0	 4.970724E-10	 5.000000E+0	 -6.849564E-11
5.400000E+0	 5.118183E-10	 5.000000E+0	 -7.174517E-11
5.600000E+0	 5.264344E-10	 5.000000E+0	 -7.579649E-11
5.800000E+0	 5.371730E-10	 5.000000E+0	 -8.086075E-11
6.000000E+0	 5.527579E-10	 5.000000E+0	 -8.689554E-11
6.200000E+0	 5.634074E-10	 5.000000E+0	 -9.470282E-11
6.400000E+0	 5.760000E-10	 5.000000E+0	 -1.015395E-10
6.600000E+0	 5.865095E-10	 5.000000E+0	 -1.056330E-10
6.800000E+0	 6.016362E-10	 5.000000E+0	 -1.093890E-10
7.000000E+0	 6.121629E-10	 5.000000E+0	 -1.152550E-10
7.200000E+0	 6.254127E-10	 5.000000E+0	 -1.159302E-10
7.400000E+0	 6.380929E-10	 5.000000E+0	 -1.225559E-10
7.600000E+0	 6.544347E-10	 5.000000E+0	 -1.249192E-10
7.800000E+0	 6.632420E-10	 5.000000E+0	 -1.299412E-10
8.000000E+0	 6.769962E-10	 5.000000E+0	 -1.394365E-10
8.200000E+0	 6.904509E-10	 5.000000E+0	 -1.417998E-10
8.400001E+0	 7.027615E-10	 5.000000E+0	 -1.472016E-10
8.600000E+0	 7.149661E-10	 5.000000E+0	 -1.509153E-10
8.800000E+0	 7.288737E-10	 5.000000E+0	 -1.571612E-10
9.000000E+0	 7.376867E-10	 5.000000E+0	 -1.628584E-10
9.200001E+0	 7.541863E-10	 5.000000E+0	 -1.685134E-10
9.400001E+0	 7.646197E-10	 5.000000E+0	 -1.713831E-10
9.600000E+0	 7.764486E-10	 5.000000E+0	 -1.790216E-10
9.800000E+0	 7.871756E-10	 5.000000E+0	 -1.815958E-10
1.000000E+1	 8.011408E-10	 5.000000E+0	 -1.867445E-10
9.800000E+0	 6.781637E-10	 5.000000E+0	 -1.666565E-10
9.600000E+0	 6.141641E-10	 5.000000E+0	 -1.559795E-10
9.400001E+0	 5.596286E-10	 5.000000E+0	 -1.438255E-10
9.200001E+0	 5.170815E-10	 5.000000E+0	 -1.341191E-10
9.000000E+0	 4.772154E-10	 5.000000E+0	 -1.282953E-10
8.800000E+0	 4.433704E-10	 5.000000E+0	 -1.193064E-10
8.600000E+0	 4.093607E-10	 5.000000E+0	 -1.083762E-10
8.400001E+0	 3.784259E-10	 5.000000E+0	 -1.058019E-10
8.200000E+0	 3.499846E-10	 5.000000E+0	 -9.660191E-11
8.000000E+0	 3.182866E-10	 5.000000E+0	 -9.233952E-11
7.800000E+0	 2.925860E-10	 5.000000E+0	 -8.495429E-11
7.600000E+0	 2.661166E-10	 5.000000E+0	 -8.335063E-11
7.400000E+0	 2.441534E-10	 5.000000E+0	 -7.258927E-11
7.200000E+0	 2.193855E-10	 5.000000E+0	 -6.735622E-11
7.000000E+0	 1.974458E-10	 5.000000E+0	 -5.997094E-11
6.800000E+0	 1.755649E-10	 5.000000E+0	 -5.060215E-11
6.600000E+0	 1.540125E-10	 5.000000E+0	 -4.781693E-11
6.400000E+0	 1.315918E-10	 5.000000E+0	 -4.321690E-11
6.200000E+0	 1.130612E-10	 5.000000E+0	 -3.962983E-11
6.000000E+0	 9.215427E-11	 5.000000E+0	 -3.140055E-11
5.800000E+0	 7.500871E-11	 5.000000E+0	 -2.502810E-11
5.600000E+0	 5.354435E-11	 5.000000E+0	 -1.895117E-11
5.400000E+0	 3.315381E-11	 5.000000E+0	 -1.215666E-11
5.200000E+0	 1.697630E-11	 5.000000E+0	 -1.084835E-11
5.000000E+0	 -1.314825E-12	 5.000000E+0	 -3.716402E-12
4.800000E+0	 -2.320903E-11	 5.000000E+0	 -1.057612E-12
4.600000E+0	 -3.797922E-11	 5.000000E+0	 7.298218E-12
4.400000E+0	 -5.640535E-11	 5.000000E+0	 1.459917E-11
4.200000E+0	 -7.570582E-11	 5.000000E+0	 1.594953E-11
4.000000E+0	 -9.045839E-11	 5.000000E+0	 2.101370E-11
3.800000E+0	 -1.087319E-10	 5.000000E+0	 2.848348E-11
3.600000E+0	 -1.280853E-10	 5.000000E+0	 3.607976E-11
3.400000E+0	 -1.398274E-10	 5.000000E+0	 4.101733E-11
3.200000E+0	 -1.580539E-10	 5.000000E+0	 4.452005E-11
3.000000E+0	 -1.763627E-10	 5.000000E+0	 5.152553E-11
2.800000E+0	 -1.923064E-10	 5.000000E+0	 5.224277E-11
2.600000E+0	 -2.049584E-10	 5.000000E+0	 5.958598E-11
2.400000E+0	 -2.265064E-10	 5.000000E+0	 6.372186E-11
2.200000E+0	 -2.404844E-10	 5.000000E+0	 6.600068E-11
2.000000E+0	 -2.525553E-10	 5.000000E+0	 7.566481E-11
1.800000E+0	 -2.703710E-10	 5.000000E+0	 8.161516E-11
1.600000E+0	 -2.842784E-10	 5.000000E+0	 8.773446E-11
1.400000E+0	 -2.992544E-10	 5.000000E+0	 8.946469E-11
1.200000E+0	 -3.137192E-10	 5.000000E+0	 9.292520E-11
1.000000E+0	 -3.270930E-10	 5.000000E+0	 1.004372E-10
8.000002E-1	 -3.417224E-10	 5.000000E+0	 1.017452E-10
6.000001E-1	 -3.587866E-10	 5.000000E+0	 1.092571E-10
4.000002E-1	 -3.721666E-10	 5.000000E+0	 1.150810E-10
2.000002E-1	 -3.888674E-10	 5.000000E+0	 1.262644E-10
1.490116E-7	 -4.007267E-10	 5.000000E+0	 1.268132E-10
-1.999999E-1	 -4.165766E-10	 5.000000E+0	 1.314974E-10
-3.999999E-1	 -4.308895E-10	 5.000000E+0	 1.348735E-10
-5.999998E-1	 -4.439226E-10	 5.000000E+0	 1.448752E-10
-7.999998E-1	 -4.599777E-10	 5.000000E+0	 1.464790E-10
-9.999999E-1	 -4.747482E-10	 5.000000E+0	 1.527669E-10
-1.200000E+0	 -4.877697E-10	 5.000000E+0	 1.557213E-10
-1.400000E+0	 -5.012253E-10	 5.000000E+0	 1.603632E-10
-1.600000E+0	 -5.146693E-10	 5.000000E+0	 1.626843E-10
-1.800000E+0	 -5.285824E-10	 5.000000E+0	 1.693099E-10
-2.000000E+0	 -5.417395E-10	 5.000000E+0	 1.731081E-10
-2.200000E+0	 -5.557291E-10	 5.000000E+0	 1.804933E-10
-2.400000E+0	 -5.721014E-10	 5.000000E+0	 1.887225E-10
-2.600000E+0	 -5.823415E-10	 5.000000E+0	 1.935337E-10
-2.800000E+0	 -5.975567E-10	 5.000000E+0	 1.957701E-10
-3.000000E+0	 -6.076450E-10	 5.000000E+0	 1.995262E-10
-3.200000E+0	 -6.223509E-10	 5.000000E+0	 2.018896E-10
-3.400000E+0	 -6.377607E-10	 5.000000E+0	 2.075445E-10
-3.600000E+0	 -6.497787E-10	 5.000000E+0	 2.161115E-10
-3.800000E+0	 -6.636042E-10	 5.000000E+0	 2.178416E-10
-4.000000E+0	 -6.768481E-10	 5.000000E+0	 2.264086E-10
-4.200000E+0	 -6.875343E-10	 5.000000E+0	 2.328656E-10
-4.400000E+0	 -7.019930E-10	 5.000000E+0	 2.369167E-10
-4.600000E+0	 -7.172214E-10	 5.000000E+0	 2.411369E-10
-4.800000E+0	 -7.281600E-10	 5.000000E+0	 2.418544E-10
-5.000000E+0	 -7.394623E-10	 5.000000E+0	 2.494928E-10
-5.200000E+0	 -7.527065E-10	 5.000000E+0	 2.545569E-10
-5.400000E+0	 -7.663324E-10	 5.000000E+0	 2.613093E-10
-5.600000E+0	 -7.797651E-10	 5.000000E+0	 2.636726E-10
-5.800000E+0	 -7.901224E-10	 5.000000E+0	 2.710999E-10
-6.000000E+0	 -8.075741E-10	 5.000000E+0	 2.733788E-10
-6.200000E+0	 -8.145684E-10	 5.000000E+0	 2.800887E-10
-6.400000E+0	 -8.327366E-10	 5.000000E+0	 2.795402E-10
-6.600000E+0	 -8.432703E-10	 5.000000E+0	 2.918634E-10
-6.800000E+0	 -8.525711E-10	 5.000000E+0	 2.980246E-10
-7.000000E+0	 -8.660271E-10	 5.000000E+0	 3.010208E-10
-7.200000E+0	 -8.792951E-10	 5.000000E+0	 3.089971E-10
-7.400000E+0	 -8.919814E-10	 5.000000E+0	 3.113182E-10
-7.600000E+0	 -9.060190E-10	 5.000000E+0	 3.176908E-10
-7.800000E+0	 -9.209237E-10	 5.000000E+0	 3.216152E-10
-8.000000E+0	 -9.311168E-10	 5.000000E+0	 3.223329E-10
-8.200000E+0	 -9.443146E-10	 5.000000E+0	 3.259620E-10
-8.400000E+0	 -9.560802E-10	 5.000000E+0	 3.356684E-10
-8.600000E+0	 -9.670300E-10	 5.000000E+0	 3.395509E-10
-8.800000E+0	 -9.786898E-10	 5.000000E+0	 3.443194E-10
-9.000000E+0	 -9.936246E-10	 5.000000E+0	 3.528022E-10
-9.200000E+0	 -1.004956E-9	 5.000000E+0	 3.557566E-10
-9.400000E+0	 -1.014915E-9	 5.000000E+0	 3.618333E-10
-9.600000E+0	 -1.027578E-9	 5.000000E+0	 3.671508E-10
-9.800000E+0	 -1.039614E-9	 5.000000E+0	 3.731435E-10
-1.000000E+1	 -1.050264E-9	 5.000000E+0	 3.744092E-10
-9.800000E+0	 -9.309585E-10	 5.000000E+0	 3.571493E-10
-9.600000E+0	 -8.595655E-10	 5.000000E+0	 3.474851E-10
-9.400000E+0	 -8.132077E-10	 5.000000E+0	 3.304355E-10
-9.200000E+0	 -7.705045E-10	 5.000000E+0	 3.261311E-10
-9.000000E+0	 -7.324142E-10	 5.000000E+0	 3.159180E-10
-8.800000E+0	 -6.941067E-10	 5.000000E+0	 3.083218E-10
-8.600000E+0	 -6.616148E-10	 5.000000E+0	 2.979402E-10
-8.400000E+0	 -6.320215E-10	 5.000000E+0	 2.932557E-10
-8.200000E+0	 -6.033080E-10	 5.000000E+0	 2.871367E-10
-8.000000E+0	 -5.772713E-10	 5.000000E+0	 2.788650E-10
-7.800000E+0	 -5.513455E-10	 5.000000E+0	 2.698341E-10
-7.600000E+0	 -5.229143E-10	 5.000000E+0	 2.645587E-10
-7.400000E+0	 -4.953453E-10	 5.000000E+0	 2.615204E-10
-7.200000E+0	 -4.714210E-10	 5.000000E+0	 2.559919E-10
-7.000000E+0	 -4.520268E-10	 5.000000E+0	 2.481426E-10
-6.800000E+0	 -4.274097E-10	 5.000000E+0	 2.450195E-10
-6.600000E+0	 -4.101160E-10	 5.000000E+0	 2.378453E-10
-6.400000E+0	 -3.858859E-10	 5.000000E+0	 2.321061E-10
-6.200000E+0	 -3.642738E-10	 5.000000E+0	 2.255223E-10
-6.000000E+0	 -3.460177E-10	 5.000000E+0	 2.219353E-10
-5.800000E+0	 -3.249921E-10	 5.000000E+0	 2.097389E-10
-5.600000E+0	 -3.072759E-10	 5.000000E+0	 2.083043E-10
-5.400000E+0	 -2.867843E-10	 5.000000E+0	 2.004968E-10
-5.200000E+0	 -2.659230E-10	 5.000000E+0	 1.979647E-10
-5.000000E+0	 -2.456896E-10	 5.000000E+0	 1.923939E-10
-4.800000E+0	 -2.301740E-10	 5.000000E+0	 1.874988E-10
-4.600000E+0	 -2.133206E-10	 5.000000E+0	 1.776659E-10
-4.400000E+0	 -1.948651E-10	 5.000000E+0	 1.726860E-10
-4.200000E+0	 -1.786161E-10	 5.000000E+0	 1.718423E-10
-4.000000E+0	 -1.626371E-10	 5.000000E+0	 1.660181E-10
-3.800000E+0	 -1.422980E-10	 5.000000E+0	 1.575779E-10
-3.600000E+0	 -1.245291E-10	 5.000000E+0	 1.558478E-10
-3.400000E+0	 -1.123937E-10	 5.000000E+0	 1.501082E-10
-3.200000E+0	 -9.255337E-11	 5.000000E+0	 1.447486E-10
-3.000000E+0	 -7.727849E-11	 5.000000E+0	 1.380389E-10
-2.800000E+0	 -6.410433E-11	 5.000000E+0	 1.339872E-10
-2.600000E+0	 -4.362442E-11	 5.000000E+0	 1.234790E-10
-2.400000E+0	 -2.721702E-11	 5.000000E+0	 1.257156E-10
-2.200000E+0	 -1.430111E-11	 5.000000E+0	 1.152497E-10
-2.000000E+0	 6.334135E-13	 5.000000E+0	 1.141946E-10
-1.800000E+0	 1.980460E-11	 5.000000E+0	 1.086240E-10
-1.600000E+0	 3.154604E-11	 5.000000E+0	 1.052478E-10
-1.400000E+0	 5.029947E-11	 5.000000E+0	 9.887557E-11
-1.200000E+0	 6.236951E-11	 5.000000E+0	 9.448656E-11
-9.999999E-1	 7.638763E-11	 5.000000E+0	 9.191226E-11
-7.999998E-1	 9.430196E-11	 5.000000E+0	 8.300777E-11
-5.999998E-1	 1.086956E-10	 5.000000E+0	 8.245896E-11
-3.999999E-1	 1.211118E-10	 5.000000E+0	 7.279494E-11
-1.999999E-1	 1.377939E-10	 5.000000E+0	 7.237297E-11
1.490116E-7	 1.504156E-10	 5.000000E+0	 6.616913E-11
2.000002E-1	 1.668337E-10	 5.000000E+0	 5.874179E-11
4.000002E-1	 1.791853E-10	 5.000000E+0	 5.283365E-11
6.000001E-1	 1.950225E-10	 5.000000E+0	 4.616571E-11
8.000002E-1	 2.087648E-10	 5.000000E+0	 4.198775E-11
1.000000E+0	 2.204534E-10	 5.000000E+0	 3.882274E-11
1.200000E+0	 2.350291E-10	 5.000000E+0	 3.384301E-11
1.400000E+0	 2.474687E-10	 5.000000E+0	 3.072007E-11
1.600000E+0	 2.632646E-10	 5.000000E+0	 2.438985E-11
1.800000E+0	 2.772478E-10	 5.000000E+0	 1.624481E-11
2.000000E+0	 2.915709E-10	 5.000000E+0	 9.787990E-12
2.200000E+0	 3.061290E-10	 5.000000E+0	 9.239345E-12
2.400000E+0	 3.141913E-10	 5.000000E+0	 4.090853E-12
2.600000E+0	 3.294653E-10	 5.000000E+0	 -1.648584E-12
2.800000E+0	 3.434188E-10	 5.000000E+0	 -7.134751E-12
3.000000E+0	 3.583989E-10	 5.000000E+0	 -1.190346E-11
3.200000E+0	 3.729100E-10	 5.000000E+0	 -1.899338E-11
3.400000E+0	 3.892871E-10	 5.000000E+0	 -2.583000E-11
3.600000E+0	 3.962052E-10	 5.000000E+0	 -2.760253E-11
3.800000E+0	 4.108982E-10	 5.000000E+0	 -3.220235E-11
4.000000E+0	 4.237252E-10	 5.000000E+0	 -3.794187E-11
4.200000E+0	 4.377138E-10	 5.000000E+0	 -4.266844E-11
4.400000E+0	 4.554697E-10	 5.000000E+0	 -4.967382E-11
4.600000E+0	 4.637669E-10	 5.000000E+0	 -5.461144E-11
4.800000E+0	 4.758369E-10	 5.000000E+0	 -5.667933E-11
5.000000E+0	 4.915979E-10	 5.000000E+0	 -6.313614E-11
5.200000E+0	 5.049353E-10	 5.000000E+0	 -6.701878E-11
5.400000E+0	 5.180147E-10	 5.000000E+0	 -7.098563E-11
5.600000E+0	 5.272037E-10	 5.000000E+0	 -7.866632E-11
5.800000E+0	 5.411568E-10	 5.000000E+0	 -8.816171E-11
6.000000E+0	 5.549347E-10	 5.000000E+0	 -8.833051E-11
6.200000E+0	 5.667992E-10	 5.000000E+0	 -9.736160E-11
6.400000E+0	 5.813569E-10	 5.000000E+0	 -9.601115E-11
6.600000E+0	 5.933920E-10	 5.000000E+0	 -1.003579E-10
6.800000E+0	 6.071402E-10	 5.000000E+0	 -1.050845E-10
7.000000E+0	 6.179370E-10	 5.000000E+0	 -1.120056E-10
7.200000E+0	 6.303413E-10	 5.000000E+0	 -1.174496E-10
7.400000E+0	 6.434439E-10	 5.000000E+0	 -1.243284E-10
7.600000E+0	 6.567465E-10	 5.000000E+0	 -1.277467E-10
7.800000E+0	 6.700840E-10	 5.000000E+0	 -1.312072E-10
8.000000E+0	 6.836617E-10	 5.000000E+0	 -1.406182E-10
8.200000E+0	 6.915833E-10	 5.000000E+0	 -1.416732E-10
8.400001E+0	 7.032780E-10	 5.000000E+0	 -1.454291E-10
8.600000E+0	 7.192089E-10	 5.000000E+0	 -1.528144E-10
8.800000E+0	 7.306975E-10	 5.000000E+0	 -1.642088E-10
9.000000E+0	 7.418232E-10	 5.000000E+0	 -1.647575E-10
9.200001E+0	 7.549847E-10	 5.000000E+0	 -1.680070E-10
9.400001E+0	 7.671369E-10	 5.000000E+0	 -1.721427E-10
9.600000E+0	 7.790191E-10	 5.000000E+0	 -1.763207E-10
9.800000E+0	 7.959711E-10	 5.000000E+0	 -1.853096E-10
1.000000E+1	 8.054474E-10	 5.000000E+0	 -1.904160E-10
9.800000E+0	 6.786212E-10	 5.000000E+0	 -1.710877E-10
9.600000E+0	 6.096224E-10	 5.000000E+0	 -1.545447E-10
9.400001E+0	 5.656721E-10	 5.000000E+0	 -1.469062E-10
9.200001E+0	 5.200506E-10	 5.000000E+0	 -1.334439E-10
9.000000E+0	 4.799852E-10	 5.000000E+0	 -1.301522E-10
8.800000E+0	 4.453245E-10	 5.000000E+0	 -1.187578E-10
8.600000E+0	 4.102349E-10	 5.000000E+0	 -1.145798E-10
8.400001E+0	 3.816062E-10	 5.000000E+0	 -1.063083E-10
8.200000E+0	 3.521320E-10	 5.000000E+0	 -9.845887E-11
8.000000E+0	 3.237965E-10	 5.000000E+0	 -9.111580E-11
7.800000E+0	 2.978199E-10	 5.000000E+0	 -8.499657E-11
7.600000E+0	 2.720605E-10	 5.000000E+0	 -8.022779E-11
7.400000E+0	 2.474686E-10	 5.000000E+0	 -7.094346E-11
7.200000E+0	 2.242733E-10	 5.000000E+0	 -6.381143E-11
7.000000E+0	 2.027503E-10	 5.000000E+0	 -5.840964E-11
6.800000E+0	 1.815735E-10	 5.000000E+0	 -5.448490E-11
6.600000E+0	 1.573102E-10	 5.000000E+0	 -5.064446E-11
6.400000E+0	 1.380463E-10	 5.000000E+0	 -4.325930E-11
6.200000E+0	 1.144519E-10	 5.000000E+0	 -3.380615E-11
6.000000E+0	 9.447212E-11	 5.000000E+0	 -3.178038E-11
5.800000E+0	 7.345961E-11	 5.000000E+0	 -2.443738E-11
5.600000E+0	 5.626109E-11	 5.000000E+0	 -1.949971E-11
5.400000E+0	 3.673315E-11	 5.000000E+0	 -1.447772E-11
5.200000E+0	 1.753964E-11	 5.000000E+0	 -8.316306E-12
5.000000E+0	 -1.749073E-12	 5.000000E+0	 -6.586162E-12
4.800000E+0	 -2.054483E-11	 5.000000E+0	 1.558698E-12
4.600000E+0	 -3.625984E-11	 5.000000E+0	 5.947673E-12
4.400000E+0	 -5.680435E-11	 5.000000E+0	 1.248883E-11
4.200000E+0	 -7.026601E-11	 5.000000E+0	 1.717330E-11
4.000000E+0	 -9.121538E-11	 5.000000E+0	 1.945216E-11
3.800000E+0	 -1.079044E-10	 5.000000E+0	 2.578231E-11
3.600000E+0	 -1.264949E-10	 5.000000E+0	 3.316768E-11
3.400000E+0	 -1.412826E-10	 5.000000E+0	 4.059519E-11
3.200000E+0	 -1.545565E-10	 5.000000E+0	 4.089051E-11
3.000000E+0	 -1.734463E-10	 5.000000E+0	 4.473091E-11
2.800000E+0	 -1.891847E-10	 5.000000E+0	 5.245376E-11
2.600000E+0	 -2.076167E-10	 5.000000E+0	 6.097842E-11
2.400000E+0	 -2.205795E-10	 5.000000E+0	 6.739315E-11
2.200000E+0	 -2.368637E-10	 5.000000E+0	 6.819498E-11
2.000000E+0	 -2.513874E-10	 5.000000E+0	 6.929216E-11
1.800000E+0	 -2.684462E-10	 5.000000E+0	 7.971579E-11
1.600000E+0	 -2.816379E-10	 5.000000E+0	 8.845161E-11
1.400000E+0	 -2.973764E-10	 5.000000E+0	 8.739656E-11
1.200000E+0	 -3.140183E-10	 5.000000E+0	 9.659679E-11
1.000000E+0	 -3.294110E-10	 5.000000E+0	 9.811596E-11
8.000002E-1	 -3.427548E-10	 5.000000E+0	 1.069360E-10
6.000001E-1	 -3.579476E-10	 5.000000E+0	 1.114093E-10
4.000002E-1	 -3.717084E-10	 5.000000E+0	 1.162203E-10
2.000002E-1	 -3.858862E-10	 5.000000E+0	 1.204405E-10
1.490116E-7	 -4.013195E-10	 5.000000E+0	 1.244494E-10
-1.999999E-1	 -4.127682E-10	 5.000000E+0	 1.310330E-10
-3.999999E-1	 -4.302672E-10	 5.000000E+0	 1.387135E-10
-5.999998E-1	 -4.446794E-10	 5.000000E+0	 1.401909E-10
-7.999998E-1	 -4.602537E-10	 5.000000E+0	 1.493486E-10
-9.999999E-1	 -4.732753E-10	 5.000000E+0	 1.510787E-10
-1.200000E+0	 -4.826642E-10	 5.000000E+0	 1.588437E-10
-1.400000E+0	 -5.002043E-10	 5.000000E+0	 1.642877E-10
-1.600000E+0	 -5.139122E-10	 5.000000E+0	 1.660603E-10
-1.800000E+0	 -5.277496E-10	 5.000000E+0	 1.709979E-10
-2.000000E+0	 -5.447724E-10	 5.000000E+0	 1.745004E-10
-2.200000E+0	 -5.597369E-10	 5.000000E+0	 1.811684E-10
-2.400000E+0	 -5.710566E-10	 5.000000E+0	 1.909169E-10
-2.600000E+0	 -5.832329E-10	 5.000000E+0	 1.904950E-10
-2.800000E+0	 -5.963839E-10	 5.000000E+0	 1.945463E-10
-3.000000E+0	 -6.108311E-10	 5.000000E+0	 1.989351E-10
-3.200000E+0	 -6.260361E-10	 5.000000E+0	 2.054343E-10
-3.400000E+0	 -6.348553E-10	 5.000000E+0	 2.146346E-10
-3.600000E+0	 -6.479240E-10	 5.000000E+0	 2.184325E-10
-3.800000E+0	 -6.655113E-10	 5.000000E+0	 2.245095E-10
-4.000000E+0	 -6.766895E-10	 5.000000E+0	 2.261973E-10
-4.200000E+0	 -6.896586E-10	 5.000000E+0	 2.338357E-10
-4.400000E+0	 -7.044996E-10	 5.000000E+0	 2.378873E-10
-4.600000E+0	 -7.197444E-10	 5.000000E+0	 2.448083E-10
-4.800000E+0	 -7.299787E-10	 5.000000E+0	 2.491552E-10
-5.000000E+0	 -7.462397E-10	 5.000000E+0	 2.485642E-10
-5.200000E+0	 -7.587507E-10	 5.000000E+0	 2.578064E-10
-5.400000E+0	 -7.667900E-10	 5.000000E+0	 2.613092E-10
-5.600000E+0	 -7.807390E-10	 5.000000E+0	 2.713530E-10
-5.800000E+0	 -7.973577E-10	 5.000000E+0	 2.740541E-10
-6.000000E+0	 -8.077385E-10	 5.000000E+0	 2.786116E-10
-6.200000E+0	 -8.182366E-10	 5.000000E+0	 2.860814E-10
-6.400000E+0	 -8.361752E-10	 5.000000E+0	 2.904283E-10
-6.600000E+0	 -8.484165E-10	 5.000000E+0	 2.967162E-10
-6.800000E+0	 -8.595599E-10	 5.000000E+0	 2.985731E-10
-7.000000E+0	 -8.718953E-10	 5.000000E+0	 3.057473E-10
-7.200000E+0	 -8.884499E-10	 5.000000E+0	 3.068446E-10
-7.400000E+0	 -9.010815E-10	 5.000000E+0	 3.126260E-10
-7.600000E+0	 -9.109188E-10	 5.000000E+0	 3.185767E-10
-7.800000E+0	 -9.265217E-10	 5.000000E+0	 3.213617E-10
-8.000000E+0	 -9.403646E-10	 5.000000E+0	 3.291696E-10
-8.200000E+0	 -9.459635E-10	 5.000000E+0	 3.349088E-10
-8.400000E+0	 -9.593077E-10	 5.000000E+0	 3.417033E-10
-8.600000E+0	 -9.738608E-10	 5.000000E+0	 3.453747E-10
-8.800000E+0	 -9.830562E-10	 5.000000E+0	 3.522959E-10
-9.000000E+0	 -9.990296E-10	 5.000000E+0	 3.541105E-10
-9.200000E+0	 -1.011945E-9	 5.000000E+0	 3.641547E-10
-9.400000E+0	 -1.024193E-9	 5.000000E+0	 3.644078E-10
-9.600000E+0	 -1.037442E-9	 5.000000E+0	 3.693874E-10
-9.800000E+0	 -1.051890E-9	 5.000000E+0	 3.750000E-10
-1.000000E+1	 -1.060404E-9	 5.000000E+0	 3.775322E-10
